Repository: AvinGupta-ship-it/hycan-db

# HyCAN-DB: Hydrogen in Carbon Nanomaterials Database
HyCAN-DB is an open database of primary hydrogen sorption measurements on
carbon sorbents (activated carbons, nanotubes, graphene-family materials,
carbide-derived, templated and zeolite-derived carbons, and doped variants),
with full per-row provenance and a registered, design-based analysis of what
the literature actually supports.

**v1.0: 17,061 measurement rows from 124 papers (1987–2026), built under a
publicly registered protocol — 80 papers drawn as a stratified probability
sample of a 5,251-record frame, each independently dual-extracted and
adjudicated, plus the re-extracted v0.1 corpus.**

---

## The registered study

The protocol ([`docs/v1_protocol.md`](docs/v1_protocol.md)) fixed the search,
the two-stratum sampling design, the extraction pipeline, a 60-row author
audit, five research questions and every analysis — including the ±15%
equivalence margin and 13 sensitivity analyses — before the first search
request was sent. It was registered on Zenodo on 28 October 2026 with file
hashes: [10.5281/zenodo.23719010](https://doi.org/10.5281/zenodo.23719010)
([`docs/v1_registration.md`](docs/v1_registration.md)).

Headline results (details in
[`manuscript/v1/manuscript_v1.md`](manuscript/v1/manuscript_v1.md), every
number regenerable from committed code):

- **The Chahine rule holds on average at the excess maximum**: the pooled
  ratio of n_ex,max to A_BET/500 is 0.976 (95% CI 0.905–1.052; 82 samples,

# HyCAN-DB documentation

This directory holds the project's reference documentation, methodology, and
engineering records. For the project overview, installation, and headline
results, see the [root README](../README.md). For the dataset itself see
`data/raw/measurements_v0.1.csv` and the data dictionary below.

## Start here

- [v1_protocol.md](v1_protocol.md) — the v1.0 protocol, registered on Zenodo
  before any search ([v1_registration.md](v1_registration.md) gives the DOI,
  the commit and the file checksums): search, screening, sampling, extraction,
  verification, audits and the analysis plan. It supersedes the v0.1 methods
  and analyses described in the files below.
- `../prompts/v1/` — the agent prompts, frozen by protocol §15 Amendment 1:
  `roles/` templates, `built/` assembled by `scripts/v1_prompts.py` (SHA-256
  values in `built/SHA256SUMS`), `launcher.md`, and `schema_v2_redacted/`, the
  schema text the prompts carry (`scripts/v1_redact_schema.py`). The agents run
  from a tools directory built by `scripts/v1_tools_tree.py`.
- `../references/v1_pilot/` — the prompt pilot on v0.1 papers, round by round,
  with the independent review of the prompts.

- [v0.1_summary.md](v0.1_summary.md) — summary of the v0.1 analysis and model
  findings. **Withdrawn**; kept as the record of what v0.1 reported.
- [data_dictionary.md](data_dictionary.md) — every column defined, with the
  controlled vocabularies and units.
- [reproducibility_tiering.md](reproducibility_tiering.md) — the A–D reproducibility
  rubric, the physics-override clause, and worked examples.
- [known_limitations.md](known_limitations.md) — what to know before relying on
  any particular value.

## How the corpus was built

- [literature_search_protocol.md](literature_search_protocol.md) — the search
  strategy and the PRISMA companion to `references/paper_tracking.csv`.
- [extraction_provenance.md](extraction_provenance.md) — how every row was
  extracted and independently re-derived under the dual-agent protocol.
- [history/](history/) — archival project records, kept verbatim.

## Provenance and audit

- [corpus_audit.md](corpus_audit.md) — an internal consistency audit of the
  corpus and its documentation.
- [phase_d_screening_log.md](phase_d_screening_log.md) — the Phase D screening
  decisions.
- [schema_v1_2_gaps.md](schema_v1_2_gaps.md) — schema gaps found during Phase C
  extraction.

## Migration records

- [migration_v2_plan.md](migration_v2_plan.md) — schema v2 columns (v1.0).

Each migration plan documents a change to the dataset or schema before it was
made, and is applied by a committed script in `scripts/` that refuses to run
twice and is covered by a round-trip test (§6.7). They are kept as the engineering
record of how the corpus reached its current state.

**Schema:**

- [migration_v1.1_plan.md](migration_v1.1_plan.md) — schema v1.1.
- [migration_v1_2_plan.md](migration_v1_2_plan.md) — schema v1.1 → v1.2.
- [migration_v1_3_plan.md](migration_v1_3_plan.md) — schema v1.3 (v1.2 stage 4).

**Data corrections:**

- [migration_relabel_plan.md](migration_relabel_plan.md) — the `synthesis_method`
  relabel and HYC-0027 Pd-composition backfill.
- [migration_relabel_test_scope_plan.md](migration_relabel_test_scope_plan.md) —
  scoping a `physical_activation` post-condition to a delta.
- [migration_hyc0016_m5_plan.md](migration_hyc0016_m5_plan.md) — correcting
  HYC-0016-M5 (a reference activated carbon mislabeled as KOH-activated r-GO).

File: docs/v0.1_summary.md
# HyCAN-DB v0.1 — analysis summary

A plain-language summary of what the corpus shows, as of the v0.1 analysis
(2026-10-06). Every number here is produced by code in this repository
(`src/hycan/meta.py`, `scripts/generate_figures.py`) from
`data/raw/measurements_v0.1.csv` and is reproducible from a clean clone by
running `notebooks/03_descriptive_analysis.ipynb` and
`notebooks/04_meta_analysis.ipynb`. Figures are in `figures/` with standalone
captions in `figures/CAPTIONS.md`.

## The corpus

521 measurement rows from 51 papers, spanning 1999–2025 and 13 carbon material
classes. After the §12.3 analysis filter (isothermal, exact-valued, both
conditions stated, uptake present) **431 rows across 45 papers** are eligible for
aggregation; 419 carry a wt% uptake. The dataset deliberately retains the other
90 rows — non-isothermal cycles, bounded values, unstated-condition and
characterization-only rows — because an honest corpus records them, but they are
filtered out before any mean, fit, or model (that filter is one shared function,
`hycan.load.analysis_subset`, so every figure and the model agree).

Reproducibility tiers across the full corpus: 92 A, 358 B, 54 C, 17 D. The
material mass is in activated carbons, followed by composites, doped carbons, and
the nanotube and graphene families.

## Headline finding: the Chahine rule overstates real uptake by ~30%

The Chahine rule holds that physisorptive H₂ uptake on porous carbons scales as
**1 wt% per 500 m²/g of BET area at 77 K**. Tested across the corpus with a
hierarchical (mixed-effects) through-origin regression of uptake on BET area,
with a **random intercept per paper** so that correlated measurements within a
paper do not dominate:

> **The corpus reaches ≈0.72 wt% per 500 m²/g (95% CI 0.62–0.81)** — equivalently
> **1 wt% per ~700 m²/g** — and the confidence interval excludes the rule's value
> of 1.0.

Pooled across the literature with paper-level weighting, the canonical rule
**systematically overstates** the uptake carbons actually achieve at 77 K, by
roughly 30%. This is a corpus-level statement no single paper can make.

Three supporting results:

- **It is not a modelling artifact.** A naive through-origin OLS gives a steeper
  0.86 per 500 m²/g; the gap to the hierarchical 0.72 is exactly the inflation
  the random-effects model removes — a few high-area papers pull the naive fit up.
- **It is robust to data quality.** Restricting to Tier A–B (0.70) or Tier A
  alone (0.64) does not push the slope toward 1.0; the highest-quality subset is,
  if anything, slightly lower. The shortfall is a property of the field, not of
  the inclusion threshold.
- **The relationship carries a baseline offset.** A free-intercept fit finds a
  positive intercept (~1.1 wt%) and a shallower marginal slope, so strict
  proportionality through the origin is itself an approximation.

## Publication-bias check

A paper-level funnel (each paper's mean deviation from the Chahine prediction
against its precision) with an Egger-style intercept test shows a slightly
negative mean deviation and nonzero asymmetry (Egger intercept p ≈ 0.006),
consistent with the hierarchical shortfall and with the §7.4 search's deliberate
weighting toward the 1998–2005 controversy literature. **Limitation, stated
rather than hidden:** the source papers report no per-value uncertainty, so
precision here is a within-paper dispersion proxy, not a true standard error;
read this as corroborating, not as a formal small-study test.

## What this is not

No machine-learning predictions are included in v0.1 (that is the next stage).
The figures and this summary describe and meta-analyze the corpus; the predictive
model and its feature attribution follow in `notebooks/05_ml_baseline.ipynb`.
