Repository: AvinGupta-ship-it/hycan-db

# HyCAN-DB: Hydrogen in Carbon Nanomaterials Database
HyCAN-DB is an open database of primary hydrogen sorption measurements on
carbon sorbents (activated carbons, nanotubes, graphene-family materials,
carbide-derived, templated and zeolite-derived carbons, and doped variants),
with full per-row provenance and a registered, design-based analysis of what
the literature actually supports.

**v1.0: 17,061 measurement rows from 124 papers (1987–2026), built under a
publicly registered protocol — 80 papers drawn as a stratified probability
sample of a 5,251-record frame, each independently dual-extracted and
adjudicated, plus the re-extracted v0.1 corpus.**

---

## The registered study

The protocol ([`docs/v1_protocol.md`](docs/v1_protocol.md)) fixed the search,
the two-stratum sampling design, the extraction pipeline, a 60-row author
audit, five research questions and every analysis — including the ±15%
equivalence margin and 13 sensitivity analyses — before the first search
request was sent. It was registered on Zenodo on 28 October 2026 with file
hashes: [10.5281/zenodo.23719010](https://doi.org/10.5281/zenodo.23719010)
([`docs/v1_registration.md`](docs/v1_registration.md)).

Headline results (details in
[`manuscript/v1/manuscript_v1.md`](manuscript/v1/manuscript_v1.md), every
number regenerable from committed code):

- **The Chahine rule holds on average at the excess maximum**: the pooled
  ratio of n_ex,max to A_BET/500 is 0.976 (95% CI 0.905–1.052; 82 samples,
  29 papers, 26 laboratories), inside the registered margin. Restricted to
  explicitly stated excess values the CI (0.865–1.081) crosses the margin
  and the registered decision is inconclusive, so the conclusion depends on
  that choice.
- **It is a poor sample-level predictor**: the 95% prediction interval for a
  new material is 0.61–1.56, and uptake rises sublinearly with area (ln–ln
  slope 0.75, CI 0.66–0.85).
- **At 1 bar the rule fails** (ratio 0.58, CI 0.52–0.65; area exponent 0.57).
- **Interlaboratory CV** on identical commercial carbons: ≈9% for 1-bar
  uptake (pooled, 95% CI 5–21%).
- **Reporting practice is weak**: by design-weighted estimates, 6% of
  eligible papers state the uptake basis for every value, 7% their wt%
  convention, 9% instrument and calibration.
- **A four-term linear model predicts uptake as well as gradient-boosted
  trees** under paper-grouped cross-validation (out-of-fold R² 0.71 vs
  0.65); every model is weak above 10 bar.

---

## Repository structure

```
hycan-db/
├── data/
│   ├── raw/            measurements_v1.0.csv — the dataset (one row per reported measurement)
│   │                   measurements_v0.1.csv — the superseded v0.1 dataset, retained
│   └── processed/      measurements_v1.0_computed.csv — §10 computed fields
├── docs/
│   ├── v1_protocol.md               the registered protocol (amendments in §15)
│   ├── v1_registration.md           the Zenodo registration record
│   ├── data_dictionary.md           field definitions and controlled vocabularies
│   ├── extraction_provenance.md     how the v0.1 rows were built and verified
│   ├── known_limitations.md         v0.1-era caveats; v1.0 limitations are in the manuscript

## How the dataset was built, and what that means for trusting it

Every probability-sample paper was extracted twice by independent agents
(one from the text layer and page images, one from page images alone),
reconciled by a third against the source with a recorded decision and
location for every disagreement, and checked by a figure-curve labeller;
models and frozen prompts per role are fixed in the registered Amendment-1
table. Agreement between the independent extractions is released in full
(`references/v1_extraction/agreement_*.json`): row detection 0.83, uptake
values within tolerance in 88.7% of 9,282 pairs, BET areas in 99.9%. The
author audited 60 drawn rows field-by-field against the PDFs and found 0
errors (`references/v1_audit/`). The v0.1 corpus was re-extracted under the
same frozen pipeline; [`docs/extraction_provenance.md`](docs/extraction_provenance.md)
documents the original v0.1 build.

Every row carries a §10.1 reporting-completeness score and tier (A–D),
computed by code; low-quality and discredited historical claims are retained
and flagged (372 rows by the physical-plausibility screen) rather than
dropped.

---

## Data and code availability

The dataset is `data/raw/measurements_v1.0.csv` with computed fields in
`data/processed/measurements_v1.0_computed.csv`; the pipeline and analysis
code are under `scripts/` and `src/hycan/`. The project is archived on
Zenodo (data CC BY 4.0, code MIT).

> **Zenodo DOI:** [10.5281/zenodo.23231985](https://doi.org/10.5281/zenodo.23231985) — concept DOI, always resolves to the latest version.

Literature PDFs are excluded for copyright reasons; the released search,
screening, retrieval and extraction records let every source be retrieved
and every decision re-traced independently.

---

File: figures/CAPTIONS.md
# Figure captions — HyCAN-DB Phase 5

Each caption stands alone and states the figure's takeaway and which rows it
excludes. Figures are generated by `scripts/generate_figures.py` from
`data/raw/measurements_v0.1.csv` (521 rows, 51 papers); every uptake-aggregation
figure applies the §12.3 analysis filter via `hycan.load.analysis_subset`.
Figures 6–8 are produced with the machine-learning stage.

## Figure 1 — Corpus map
Number of papers per publication year, stacked by material class; a paper is
counted once per class it reports in a year. The full 51-paper corpus (1999–2025,
13 material classes) is shown — corpus composition, not an uptake aggregation, so
the §12.3 filter is not applied here. Classes past the nine most common are
pooled as "other (rare)".
**Takeaway:** the corpus spans a quarter-century and thirteen carbon families, but
its mass is in activated carbons, with carbon nanotubes concentrated in the
classic 2001–2010 window and doped carbons and composites arriving after ~2016.

## Figure 2 — Measurement condition space
Every measurement with both temperature and pressure stated (464 of 521 rows;
35 rows have no temperature and 51 no pressure, and are necessarily absent),
plotted as temperature against pressure (log scale), colored by material class.
**Takeaway:** the field measures in two tight clusters — ~77 K cryogenic and
~298 K ambient — with almost nothing in between and a thin high-temperature tail;
the intermediate-temperature regime is essentially unexplored.

## Figure 3 — The Chahine rule across material classes (77 K)
H₂ uptake (wt%) against BET surface area for the 77 K analysis subset
(205 rows, 30 papers), with the Chahine rule (1 wt% per 500 m²/g) overlaid.
Excludes, via §12.3: non-isothermal, non-exact, and unstated-condition rows;
and, specifically here, rows whose area is not method-confirmed BET (§10.3) and
the 14 `total`-uptake rows (the rule bounds adsorbed, not total, uptake).
`unspecified`-type rows are kept (the corpus norm, §B.5).
**Takeaway:** uptake scales with BET area roughly as the Chahine rule predicts in
form, but the corpus falls short of its level. The authoritative estimate is the
hierarchical (paper-random-effects) through-origin fit in
`notebooks/04_meta_analysis.ipynb`: **≈0.72 wt% per 500 m²/g (95% CI 0.62–0.81),
i.e. 1 wt% per ~700 m²/g, about 30% below the canonical 1/500**, with the CI
excluding the rule's value. A naive through-origin OLS on this same cloud gives a
steeper ~0.86 per 500; the gap is the within-paper correlation the hierarchical
model removes, and it is why the dashed 1/500 line sits visibly above the bulk.

## Figure 4 — Doping effect on area-normalised uptake
Area-normalised uptake (wt% per 1000 m²/g) for doped versus undoped samples,
faceted by temperature regime, over the analysis subset with a method-confirmed
BET area. At 77 K: undoped n=186 (6 points above the 8 wt%/1000 m²/g axis cap),
doped n=33 (2 off-scale); at 298 K: undoped n=38, doped n=4. Per-area
normalisation is unstable where BET is small, which is why a few points sit far
above the bulk and the axis is capped with the off-scale count annotated.
**Takeaway:** at 77 K doped and undoped carbons have essentially the same
area-normalised uptake (median ≈1.8 wt% per 1000 m²/g for both) — doping raises
total uptake chiefly by adding surface area, not by raising uptake per unit area.
Unlike the v1.0 specification (4 doped rows, one paper), this now rests on doped
samples from several papers, though the doped set remains smaller than the
undoped and heteroatom type is pooled.

## Figure 5 — Mean uptake by year and reproducibility tier
Mean H₂ uptake per publication-year bin, split by reproducibility tier, over the
wt%-bearing analysis subset. Bin row counts: 95–00 = 3, 01–05 = 70, 06–10 = 128,
11–15 = 36, 16–20 = 76, 21– = 106.
**Takeaway:** the 1995–2000 bin is entirely Tier D (the discredited early
high-uptake era), while recent bins are dominated by Tier A/B — but a single
recent Tier D claim (21– bin) still reports the highest mean of all, a reminder
that implausible values did not end with the early controversy. Two caveats: the
2006–2010 bin holds the most rows and will dominate any unweighted comparison,
and the corpus was assembled partly by deliberate search for the 1998–2005
controversy literature (§7.4), so bin sizes reflect the search protocol, not the
field's publication volume.
