Repository: AvinGupta-ship-it/hycan-db

# HyCAN-DB: Hydrogen in Carbon Nanomaterials Database
HyCAN-DB is an open database of primary hydrogen sorption measurements on
carbon sorbents (activated carbons, nanotubes, graphene-family materials,
carbide-derived, templated and zeolite-derived carbons, and doped variants),
with full per-row provenance and a registered, design-based analysis of what
the literature actually supports.

**v1.0: 17,061 measurement rows from 124 papers (1987–2026), built under a
publicly registered protocol — 80 papers drawn as a stratified probability
sample of a 5,251-record frame, each independently dual-extracted and
adjudicated, plus the re-extracted v0.1 corpus.**

---

## The registered study

The protocol ([`docs/v1_protocol.md`](docs/v1_protocol.md)) fixed the search,
the two-stratum sampling design, the extraction pipeline, a 60-row author
audit, five research questions and every analysis — including the ±15%
equivalence margin and 13 sensitivity analyses — before the first search
request was sent. It was registered on Zenodo on 28 October 2026 with file
hashes: [10.5281/zenodo.23719010](https://doi.org/10.5281/zenodo.23719010)
([`docs/v1_registration.md`](docs/v1_registration.md)).

Headline results (details in
[`manuscript/v1/manuscript_v1.md`](manuscript/v1/manuscript_v1.md), every
number regenerable from committed code):

- **The Chahine rule holds on average at the excess maximum**: the pooled
  ratio of n_ex,max to A_BET/500 is 0.976 (95% CI 0.905–1.052; 82 samples,
  29 papers, 26 laboratories), inside the registered margin. Restricted to
  explicitly stated excess values the CI (0.865–1.081) crosses the margin
  and the registered decision is inconclusive, so the conclusion depends on
  that choice.
- **It is a poor sample-level predictor**: the 95% prediction interval for a
  new material is 0.61–1.56, and uptake rises sublinearly with area (ln–ln
  slope 0.75, CI 0.66–0.85).
- **At 1 bar the rule fails** (ratio 0.58, CI 0.52–0.65; area exponent 0.57).
- **Interlaboratory CV** on identical commercial carbons: ≈9% for 1-bar
  uptake (pooled, 95% CI 5–21%).
- **Reporting practice is weak**: by design-weighted estimates, 6% of
  eligible papers state the uptake basis for every value, 7% their wt%
  convention, 9% instrument and calibration.
- **A four-term linear model predicts uptake as well as gradient-boosted
  trees** under paper-grouped cross-validation (out-of-fold R² 0.71 vs
  0.65); every model is weak above 10 bar.

---

## Repository structure

```
hycan-db/
├── data/
│   ├── raw/            measurements_v1.0.csv — the dataset (one row per reported measurement)
│   │                   measurements_v0.1.csv — the superseded v0.1 dataset, retained
│   └── processed/      measurements_v1.0_computed.csv — §10 computed fields
├── docs/
│   ├── v1_protocol.md               the registered protocol (amendments in §15)
│   ├── v1_registration.md           the Zenodo registration record
│   ├── data_dictionary.md           field definitions and controlled vocabularies
│   ├── extraction_provenance.md     how the v0.1 rows were built and verified
│   ├── known_limitations.md         v0.1-era caveats; v1.0 limitations are in the manuscript

## How the dataset was built, and what that means for trusting it

Every probability-sample paper was extracted twice by independent agents
(one from the text layer and page images, one from page images alone),
reconciled by a third against the source with a recorded decision and
location for every disagreement, and checked by a figure-curve labeller;
models and frozen prompts per role are fixed in the registered Amendment-1
table. Agreement between the independent extractions is released in full
(`references/v1_extraction/agreement_*.json`): row detection 0.83, uptake
values within tolerance in 88.7% of 9,282 pairs, BET areas in 99.9%. The
author audited 60 drawn rows field-by-field against the PDFs and found 0
errors (`references/v1_audit/`). The v0.1 corpus was re-extracted under the
same frozen pipeline; [`docs/extraction_provenance.md`](docs/extraction_provenance.md)
documents the original v0.1 build.

Every row carries a §10.1 reporting-completeness score and tier (A–D),
computed by code; low-quality and discredited historical claims are retained
and flagged (372 rows by the physical-plausibility screen) rather than
dropped.

---

## Data and code availability

The dataset is `data/raw/measurements_v1.0.csv` with computed fields in
`data/processed/measurements_v1.0_computed.csv`; the pipeline and analysis
code are under `scripts/` and `src/hycan/`. The project is archived on
Zenodo (data CC BY 4.0, code MIT).

> **Zenodo DOI:** [10.5281/zenodo.23231985](https://doi.org/10.5281/zenodo.23231985) — concept DOI, always resolves to the latest version.

Literature PDFs are excluded for copyright reasons; the released search,
screening, retrieval and extraction records let every source be retrieved
and every decision re-traced independently.

---

File: references/staging/HYC-0031.json (part 1 of 2)
{
  "paper": {
    "paper_id": "HYC-0031",
    "doi": "10.1038/s41467-017-01633-x",
    "first_author": "Blankenship",
    "year": "2017",
    "journal": "Nature Communications",
    "title": "Oxygen-rich microporous carbons with exceptional hydrogen storage capacity"
  },
  "defaults": {
    "material_class": "activated_carbon",
    "measurement_method": "gravimetric_microbalance",
    "extractor": "HyCAN pipeline v2",
    "extraction_date": "2026-09-30",
    "uptake_bound": "exact",
    "temperature_unstated": "False",
    "pressure_unstated": "False",
    "measurement_mode": "isothermal"
  },
  "notes": {},
  "samples": {
    "S1": {
      "label": "CA-4600",
      "material_description": "CA-4600: KOH-activated carbon from hydrothermally carbonised cellulose acetate (CA-hydrochar), activated at 600 C; oxygen-rich (22.8 wt% O by CHN), non-graphitic (ID/IG 0.85)",
      "synthesis_method": "chemical_activation",
      "purification_method": "HCl wash (10 vol%, 500 ml) then deionised water to neutral pH; dried 112 C",
      "activation_method": "KOH chemical activation, KOH/hydrochar ratio 4, 600 C for 2 h under N2, 3 C/min ramp",
      "functional_groups": "COOH, C-OH and O-C=O identified by IR (3430, 1630, 1380, 1115, 1025 cm-1) and by O 1s / C 1s XPS peak fitting",
      "bet_surface_area_m2_g": "2001.0",
      "micropore_volume_cm3_g": "0.79",
      "total_pore_volume_cm3_g": "0.95",
      "surface_area_method": "BET",
      "micropore_surface_area_m2_g": "1790.0",
      "pore_volume_method": "t_plot",
      "pore_volume_probe_gas": "N2",
      "pore_diameter_method": "unspecified",
      "packing_density_g_cm3": "0.71"
    },
    "S2": {
      "label": "CA-4700",
      "material_description": "CA-4700: KOH-activated carbon from hydrothermally carbonised cellulose acetate (CA-hydrochar), activated at 700 C; oxygen-rich (17.9 wt% O by CHN), non-graphitic (ID/IG 0.94)",
      "synthesis_method": "chemical_activation",
      "purification_method": "HCl wash (10 vol%, 500 ml) then deionised water to neutral pH; dried 112 C",
      "activation_method": "KOH chemical activation, KOH/hydrochar ratio 4, 700 C for 2 h under N2, 3 C/min ramp",
      "functional_groups": "COOH, C-OH and O-C=O identified by IR (3430, 1630, 1380, 1115, 1025 cm-1) and by O 1s / C 1s XPS peak fitting",
      "bet_surface_area_m2_g": "3771.0",
      "micropore_volume_cm3_g": "1.54",
      "total_pore_volume_cm3_g": "1.75",
      "surface_area_method": "BET",
      "micropore_surface_area_m2_g": "3484.0",
      "pore_volume_method": "t_plot",
      "pore_volume_probe_gas": "N2",
      "pore_diameter_method": "unspecified",
      "packing_density_g_cm3": "0.46"
    },
    "S3": {
      "label": "CA-4800",
      "material_description": "CA-4800: KOH-activated carbon from hydrothermally carbonised cellulose acetate (CA-hydrochar), activated at 800 C; oxygen-rich (20.6 wt% O by CHN), non-graphitic (ID/IG 1.00)",
      "synthesis_method": "chemical_activation",
      "purification_method": "HCl wash (10 vol%, 500 ml) then deionised water to neutral pH; dried 112 C",
      "activation_method": "KOH chemical activation, KOH/hydrochar ratio 4, 800 C for 2 h under N2, 3 C/min ramp",
      "functional_groups": "COOH, C-OH and O-C=O identified by IR (3430, 1630, 1380, 1115, 1025 cm-1) and by O 1s / C 1s XPS peak fitting",
      "bet_surface_area_m2_g": "2864.0",
      "micropore_volume_cm3_g": "1.17",
      "total_pore_volume_cm3_g": "1.32",
      "surface_area_method": "BET",
      "micropore_surface_area_m2_g": "2662.0",
      "pore_volume_method": "t_plot",
      "pore_volume_probe_gas": "N2",
      "pore_diameter_method": "unspecified",
      "packing_density_g_cm3": "0.56"
    },
    "S4": {
      "label": "AX21",
      "material_description": "AX21: Commercially available high-surface-area activated carbon used as a benchmark and to validate the authors' gravimetric method; ca. 50% of porosity from micropores (no numeric texture in the main article)",
      "synthesis_method": "commercial",
      "extraction_method": "text_direct",
      "surface_area_method": "not_reported",
      "pore_volume_method": "unspecified",
      "pore_volume_probe_gas": "unspecified"
    }
  },
  "measurements": [
    {
      "sample": "S1",
      "temperature_k": "77",
      "pressure_bar": "1",
      "uptake_wt_pct": "3.1",
      "uptake_type": "total",
      "source_location": "Table 2, p. 4 (uptake); texture from Table 2, p. 4 (BET area, t-plot micropore area, total pore volume at P/Po ~ 0.99, t-plot micropore volume); packing density from p. 8; gravimetric, Hiden XEMIS Intelligent Gravimetric Analyser; H2 99.9999% with molecular-sieve filter; degassed 200 C / 1e-10 bar / 4-6 h; dried 24 h at 80 C (Methods, p. 10)",
      "extraction_method": "table_direct",
      "extraction_confidence": "5",
      "reproducibility_tier": "B",
      "notes": "the paper states -196 C; recorded as 77 K per corpus convention. total uptake is not measured: the authors derive it from the measured excess by their eq. (1) using the sample's total pore volume and a NIST compressed-H2 density. this paper reports BOTH total and excess at the same sample, temperature and pressure; the two rows are one measurement expressed two ways and must never be averaged together. at 1 bar the paper reports total and excess as equal (3.1). PORE SIZE NOT STORED: Table 2's 'Pore size' column reports THREE NLDFT pore size distribution maxima per sample, not an average (footnote c: 'Pore size distribution maxima obtained from NLDFT analysis'). For this sample they are 6/8.5/12 A (0.6/0.85/1.2 nm). average_pore_diameter_nm holds a single central-tendency statistic, which the paper never computes, and it designates no maximum as principal - it calls the 6-7 A feature 'extra' relative to its cellulose-derived comparator. Recording one of the three would assert a selection the authors did not make. Note also that PoreDiameterMethod has no NLDFT member although PoreVolumeMethod does. pore_volume_method = t_plot describes micropore_volume_cm3_g only; total_pore_volume_cm3_g is a single-point value taken from the nitrogen uptake at P/Po ~ 0.99. Likewise surface_area_method = BET describes bet_surface_area_m2_g, while micropore_surface_area_m2_g is t-plot"
    },
    {
      "sample": "S1",
      "temperature_k": "77",
      "pressure_bar": "1",
      "uptake_wt_pct": "3.1",
      "uptake_type": "excess",
      "source_location": "Table 2, p. 4 (uptake); texture from Table 2, p. 4 (BET area, t-plot micropore area, total pore volume at P/Po ~ 0.99, t-plot micropore volume); packing density from p. 8; gravimetric, Hiden XEMIS Intelligent Gravimetric Analyser; H2 99.9999% with molecular-sieve filter; degassed 200 C / 1e-10 bar / 4-6 h; dried 24 h at 80 C (Methods, p. 10)",
      "extraction_method": "table_direct",
      "extraction_confidence": "5",
      "reproducibility_tier": "B",
      "notes": "the paper states -196 C; recorded as 77 K per corpus convention. this paper reports BOTH total and excess at the same sample, temperature and pressure; the two rows are one measurement expressed two ways and must never be averaged together. at 1 bar the paper reports total and excess as equal (3.1). PORE SIZE NOT STORED: Table 2's 'Pore size' column reports THREE NLDFT pore size distribution maxima per sample, not an average (footnote c: 'Pore size distribution maxima obtained from NLDFT analysis'). For this sample they are 6/8.5/12 A (0.6/0.85/1.2 nm). average_pore_diameter_nm holds a single central-tendency statistic, which the paper never computes, and it designates no maximum as principal - it calls the 6-7 A feature 'extra' relative to its cellulose-derived comparator. Recording one of the three would assert a selection the authors did not make. Note also that PoreDiameterMethod has no NLDFT member although PoreVolumeMethod does. pore_volume_method = t_plot describes micropore_volume_cm3_g only; total_pore_volume_cm3_g is a single-point value taken from the nitrogen uptake at P/Po ~ 0.99. Likewise surface_area_method = BET describes bet_surface_area_m2_g, while micropore_surface_area_m2_g is t-plot"
    },
    {
      "sample": "S1",
      "temperature_k": "77",
      "pressure_bar": "20",
      "uptake_wt_pct": "6.2",
      "uptake_type": "total",
      "source_location": "Table 2, p. 4 (uptake, volumetric capacity); texture from Table 2, p. 4 (BET area, t-plot micropore area, total pore volume at P/Po ~ 0.99, t-plot micropore volume); packing density from p. 8; gravimetric, Hiden XEMIS Intelligent Gravimetric Analyser; H2 99.9999% with molecular-sieve filter; degassed 200 C / 1e-10 bar / 4-6 h; dried 24 h at 80 C (Methods, p. 10)",
      "extraction_method": "table_direct",
      "extraction_confidence": "5",
      "reproducibility_tier": "B",
      "volumetric_capacity_kg_m3": "44.0",
      "volumetric_capacity_basis": "packing_volume",
      "volumetric_capacity_includes_compressed_gas": "True",
      "notes": "the paper states -196 C; recorded as 77 K per corpus convention. total uptake is not measured: the authors derive it from the measured excess by their eq. (1) using the sample's total pore volume and a NIST compressed-H2 density. volumetric capacity derived by the authors from the gravimetric value and the measured packing density (eqs. 2-3); g/L as printed is numerically identical to kg/m3. this paper reports BOTH total and excess at the same sample, temperature and pressure; the two rows are one measurement expressed two ways and must never be averaged together. PORE SIZE NOT STORED: Table 2's 'Pore size' column reports THREE NLDFT pore size distribution maxima per sample, not an average (footnote c: 'Pore size distribution maxima obtained from NLDFT analysis'). For this sample they are 6/8.5/12 A (0.6/0.85/1.2 nm). average_pore_diameter_nm holds a single central-tendency statistic, which the paper never computes, and it designates no maximum as principal - it calls the 6-7 A feature 'extra' relative to its cellulose-derived comparator. Recording one of the three would assert a selection the authors did not make. Note also that PoreDiameterMethod has no NLDFT member although PoreVolumeMethod does. pore_volume_method = t_plot describes micropore_volume_cm3_g only; total_pore_volume_cm3_g is a single-point value taken from the nitrogen uptake at P/Po ~ 0.99. Likewise surface_area_method = BET describes bet_surface_area_m2_g, while micropore_surface_area_m2_g is t-plot"
    },
    {
      "sample": "S1",
      "temperature_k": "77",
      "pressure_bar": "20",
      "uptake_wt_pct": "5.6",
      "uptake_type": "excess",
      "source_location": "Table 2, p. 4 (uptake, volumetric capacity); texture from Table 2, p. 4 (BET area, t-plot micropore area, total pore volume at P/Po ~ 0.99, t-plot micropore volume); packing density from p. 8; gravimetric, Hiden XEMIS Intelligent Gravimetric Analyser; H2 99.9999% with molecular-sieve filter; degassed 200 C / 1e-10 bar / 4-6 h; dried 24 h at 80 C (Methods, p. 10)",
      "extraction_method": "table_direct",
      "extraction_confidence": "5",
      "reproducibility_tier": "B",
      "volumetric_capacity_kg_m3": "40.0",
      "volumetric_capacity_basis": "packing_volume",
      "volumetric_capacity_includes_compressed_gas": "False",
      "notes": "the paper states -196 C; recorded as 77 K per corpus convention. volumetric capacity derived by the authors from the gravimetric value and the measured packing density (eqs. 2-3); g/L as printed is numerically identical to kg/m3. this paper reports BOTH total and excess at the same sample, temperature and pressure; the two rows are one measurement expressed two ways and must never be averaged together. PORE SIZE NOT STORED: Table 2's 'Pore size' column reports THREE NLDFT pore size distribution maxima per sample, not an average (footnote c: 'Pore size distribution maxima obtained from NLDFT analysis'). For this sample they are 6/8.5/12 A (0.6/0.85/1.2 nm). average_pore_diameter_nm holds a single central-tendency statistic, which the paper never computes, and it designates no maximum as principal - it calls the 6-7 A feature 'extra' relative to its cellulose-derived comparator. Recording one of the three would assert a selection the authors did not make. Note also that PoreDiameterMethod has no NLDFT member although PoreVolumeMethod does. pore_volume_method = t_plot describes micropore_volume_cm3_g only; total_pore_volume_cm3_g is a single-point value taken from the nitrogen uptake at P/Po ~ 0.99. Likewise surface_area_method = BET describes bet_surface_area_m2_g, while micropore_surface_area_m2_g is t-plot"
    },
    {
      "sample": "S1",
      "temperature_k": "77",
      "pressure_bar": "30",
      "uptake_wt_pct": "6.7",
      "uptake_type": "total",
      "source_location": "Table 2, p. 4 (uptake, volumetric capacity); texture from Table 2, p. 4 (BET area, t-plot micropore area, total pore volume at P/Po ~ 0.99, t-plot micropore volume); packing density from p. 8; gravimetric, Hiden XEMIS Intelligent Gravimetric Analyser; H2 99.9999% with molecular-sieve filter; degassed 200 C / 1e-10 bar / 4-6 h; dried 24 h at 80 C (Methods, p. 10)",
      "extraction_method": "table_direct",
      "extraction_confidence": "5",
      "reproducibility_tier": "B",
      "volumetric_capacity_kg_m3": "48.0",
      "volumetric_capacity_basis": "packing_volume",
      "volumetric_capacity_includes_compressed_gas": "True",
      "notes": "the paper states -196 C; recorded as 77 K per corpus convention. total uptake is not measured: the authors derive it from the measured excess by their eq. (1) using the sample's total pore volume and a NIST compressed-H2 density. volumetric capacity derived by the authors from the gravimetric value and the measured packing density (eqs. 2-3); g/L as printed is numerically identical to kg/m3. this paper reports BOTH total and excess at the same sample, temperature and pressure; the two rows are one measurement expressed two ways and must never be averaged together. PORE SIZE NOT STORED: Table 2's 'Pore size' column reports THREE NLDFT pore size distribution maxima per sample, not an average (footnote c: 'Pore size distribution maxima obtained from NLDFT analysis'). For this sample they are 6/8.5/12 A (0.6/0.85/1.2 nm). average_pore_diameter_nm holds a single central-tendency statistic, which the paper never computes, and it designates no maximum as principal - it calls the 6-7 A feature 'extra' relative to its cellulose-derived comparator. Recording one of the three would assert a selection the authors did not make. Note also that PoreDiameterMethod has no NLDFT member although PoreVolumeMethod does. pore_volume_method = t_plot describes micropore_volume_cm3_g only; total_pore_volume_cm3_g is a single-point value taken from the nitrogen uptake at P/Po ~ 0.99. Likewise surface_area_method = BET describes bet_surface_area_m2_g, while micropore_surface_area_m2_g is t-plot"
    },
    {
      "sample": "S1",
      "temperature_k": "77",
      "pressure_bar": "30",
      "uptake_wt_pct": "5.8",
      "uptake_type": "excess",
      "source_location": "Table 2, p. 4 (uptake, volumetric capacity); texture from Table 2, p. 4 (BET area, t-plot micropore area, total pore volume at P/Po ~ 0.99, t-plot micropore volume); packing density from p. 8; gravimetric, Hiden XEMIS Intelligent Gravimetric Analyser; H2 99.9999% with molecular-sieve filter; degassed 200 C / 1e-10 bar / 4-6 h; dried 24 h at 80 C (Methods, p. 10)",
      "extraction_method": "table_direct",
      "extraction_confidence": "5",
      "reproducibility_tier": "B",
      "volumetric_capacity_kg_m3": "41.0",
      "volumetric_capacity_basis": "packing_volume",
      "volumetric_capacity_includes_compressed_gas": "False",
      "notes": "the paper states -196 C; recorded as 77 K per corpus convention. volumetric capacity derived by the authors from the gravimetric value and the measured packing density (eqs. 2-3); g/L as printed is numerically identical to kg/m3. this paper reports BOTH total and excess at the same sample, temperature and pressure; the two rows are one measurement expressed two ways and must never be averaged together. PORE SIZE NOT STORED: Table 2's 'Pore size' column reports THREE NLDFT pore size distribution maxima per sample, not an average (footnote c: 'Pore size distribution maxima obtained from NLDFT analysis'). For this sample they are 6/8.5/12 A (0.6/0.85/1.2 nm). average_pore_diameter_nm holds a single central-tendency statistic, which the paper never computes, and it designates no maximum as principal - it calls the 6-7 A feature 'extra' relative to its cellulose-derived comparator. Recording one of the three would assert a selection the authors did not make. Note also that PoreDiameterMethod has no NLDFT member although PoreVolumeMethod does. pore_volume_method = t_plot describes micropore_volume_cm3_g only; total_pore_volume_cm3_g is a single-point value taken from the nitrogen uptake at P/Po ~ 0.99. Likewise surface_area_method = BET describes bet_surface_area_m2_g, while micropore_surface_area_m2_g is t-plot"
    },
    {
      "sample": "S1",
      "temperature_k": "298",
      "pressure_bar": "20",
      "uptake_wt_pct": "0.42",
      "uptake_type": "excess",
      "source_location": "pp. 8-9 (room-temperature uptake; the 20 bar sentence begins on p. 8 and completes on p. 9); texture from Table 2, p. 4 (BET area, t-plot micropore area, total pore volume at P/Po ~ 0.99, t-plot micropore volume); packing density from p. 8; gravimetric, Hiden XEMIS Intelligent Gravimetric Analyser; H2 99.9999% with molecular-sieve filter; degassed 200 C / 1e-10 bar / 4-6 h; dried 24 h at 80 C (Methods, p. 10)",
      "extraction_method": "text_direct",
      "extraction_confidence": "4",
      "reproducibility_tier": "A",
      "notes": "the paper states 25 C (Fig. 8a caption); recorded as 298 K. PORE SIZE NOT STORED: Table 2's 'Pore size' column reports THREE NLDFT pore size distribution maxima per sample, not an average (footnote c: 'Pore size distribution maxima obtained from NLDFT analysis'). For this sample they are 6/8.5/12 A (0.6/0.85/1.2 nm). average_pore_diameter_nm holds a single central-tendency statistic, which the paper never computes, and it designates no maximum as principal - it calls the 6-7 A feature 'extra' relative to its cellulose-derived comparator. Recording one of the three would assert a selection the authors did not make. Note also that PoreDiameterMethod has no NLDFT member although PoreVolumeMethod does. pore_volume_method = t_plot describes micropore_volume_cm3_g only; total_pore_volume_cm3_g is a single-point value taken from the nitrogen uptake at P/Po ~ 0.99. Likewise surface_area_method = BET describes bet_surface_area_m2_g, while micropore_surface_area_m2_g is t-plot"
    },
    {
      "sample": "S1",
      "temperature_k": "298",
      "pressure_bar": "30",
      "uptake_wt_pct": "0.5",
      "uptake_type": "excess",
      "source_location": "p. 9 (room-temperature uptake); texture from Table 2, p. 4 (BET area, t-plot micropore area, total pore volume at P/Po ~ 0.99, t-plot micropore volume); packing density from p. 8; gravimetric, Hiden XEMIS Intelligent Gravimetric Analyser; H2 99.9999% with molecular-sieve filter; degassed 200 C / 1e-10 bar / 4-6 h; dried 24 h at 80 C (Methods, p. 10)",
      "extraction_method": "text_direct",
      "extraction_confidence": "4",
      "reproducibility_tier": "A",
      "notes": "the paper states 25 C (Fig. 8a caption); recorded as 298 K. the paper reports no room-temperature TOTAL uptake for this sample at any pressure, although it does for CA-4700 and CA-4800. PORE SIZE NOT STORED: Table 2's 'Pore size' column reports THREE NLDFT pore size distribution maxima per sample, not an average (footnote c: 'Pore size distribution maxima obtained from NLDFT analysis'). For this sample they are 6/8.5/12 A (0.6/0.85/1.2 nm). average_pore_diameter_nm holds a single central-tendency statistic, which the paper never computes, and it designates no maximum as principal - it calls the 6-7 A feature 'extra' relative to its cellulose-derived comparator. Recording one of the three would assert a selection the authors did not make. Note also that PoreDiameterMethod has no NLDFT member although PoreVolumeMethod does. pore_volume_method = t_plot describes micropore_volume_cm3_g only; total_pore_volume_cm3_g is a single-point value taken from the nitrogen uptake at P/Po ~ 0.99. Likewise surface_area_method = BET describes bet_surface_area_m2_g, while micropore_surface_area_m2_g is t-plot"
    },
    {
      "sample": "S2",
      "temperature_k": "77",
      "pressure_bar": "1",
      "uptake_wt_pct": "3.9",
      "uptake_type": "total",
      "source_location": "Table 2, p. 4 (uptake); texture from Table 2, p. 4 (BET area, t-plot micropore area, total pore volume at P/Po ~ 0.99, t-plot micropore volume); packing density from p. 8; gravimetric, Hiden XEMIS Intelligent Gravimetric Analyser; H2 99.9999% with molecular-sieve filter; degassed 200 C / 1e-10 bar / 4-6 h; dried 24 h at 80 C (Methods, p. 10)",
      "extraction_method": "table_direct",
      "extraction_confidence": "5",
      "reproducibility_tier": "B",
      "notes": "the paper states -196 C; recorded as 77 K per corpus convention. total uptake is not measured: the authors derive it from the measured excess by their eq. (1) using the sample's total pore volume and a NIST compressed-H2 density. this paper reports BOTH total and excess at the same sample, temperature and pressure; the two rows are one measurement expressed two ways and must never be averaged together. at 1 bar the paper reports total and excess as equal (3.9). PORE SIZE NOT STORED: Table 2's 'Pore size' column reports THREE NLDFT pore size distribution maxima per sample, not an average (footnote c: 'Pore size distribution maxima obtained from NLDFT analysis'). For this sample they are 7/8.5/12 A (0.7/0.85/1.2 nm). average_pore_diameter_nm holds a single central-tendency statistic, which the paper never computes, and it designates no maximum as principal - it calls the 6-7 A feature 'extra' relative to its cellulose-derived comparator. Recording one of the three would assert a selection the authors did not make. Note also that PoreDiameterMethod has no NLDFT member although PoreVolumeMethod does. pore_volume_method = t_plot describes micropore_volume_cm3_g only; total_pore_volume_cm3_g is a single-point value taken from the nitrogen uptake at P/Po ~ 0.99. Likewise surface_area_method = BET describes bet_surface_area_m2_g, while micropore_surface_area_m2_g is t-plot"
    },
    {
      "sample": "S2",
      "temperature_k": "77",
      "pressure_bar": "1",
      "uptake_wt_pct": "3.9",
      "uptake_type": "excess",
      "source_location": "Table 2, p. 4 (uptake); texture from Table 2, p. 4 (BET area, t-plot micropore area, total pore volume at P/Po ~ 0.99, t-plot micropore volume); packing density from p. 8; gravimetric, Hiden XEMIS Intelligent Gravimetric Analyser; H2 99.9999% with molecular-sieve filter; degassed 200 C / 1e-10 bar / 4-6 h; dried 24 h at 80 C (Methods, p. 10)",
      "extraction_method": "table_direct",
      "extraction_confidence": "5",
      "reproducibility_tier": "B",
      "notes": "the paper states -196 C; recorded as 77 K per corpus convention. this paper reports BOTH total and excess at the same sample, temperature and pressure; the two rows are one measurement expressed two ways and must never be averaged together. at 1 bar the paper reports total and excess as equal (3.9). PORE SIZE NOT STORED: Table 2's 'Pore size' column reports THREE NLDFT pore size distribution maxima per sample, not an average (footnote c: 'Pore size distribution maxima obtained from NLDFT analysis'). For this sample they are 7/8.5/12 A (0.7/0.85/1.2 nm). average_pore_diameter_nm holds a single central-tendency statistic, which the paper never computes, and it designates no maximum as principal - it calls the 6-7 A feature 'extra' relative to its cellulose-derived comparator. Recording one of the three would assert a selection the authors did not make. Note also that PoreDiameterMethod has no NLDFT member although PoreVolumeMethod does. pore_volume_method = t_plot describes micropore_volume_cm3_g only; total_pore_volume_cm3_g is a single-point value taken from the nitrogen uptake at P/Po ~ 0.99. Likewise surface_area_method = BET describes bet_surface_area_m2_g, while micropore_surface_area_m2_g is t-plot"
    },
    {
      "sample": "S2",
      "temperature_k": "77",
      "pressure_bar": "20",
      "uptake_wt_pct": "8.1",
      "uptake_type": "total",
      "source_location": "Table 2, p. 4 (uptake, volumetric capacity); texture from Table 2, p. 4 (BET area, t-plot micropore area, total pore volume at P/Po ~ 0.99, t-plot micropore volume); packing density from p. 8; gravimetric, Hiden XEMIS Intelligent Gravimetric Analyser; H2 99.9999% with molecular-sieve filter; degassed 200 C / 1e-10 bar / 4-6 h; dried 24 h at 80 C (Methods, p. 10)",
      "extraction_method": "table_direct",
      "extraction_confidence": "5",
      "reproducibility_tier": "A",
      "volumetric_capacity_kg_m3": "37.0",
      "volumetric_capacity_basis": "packing_volume",
      "volumetric_capacity_includes_compressed_gas": "True",
      "notes": "the paper states -196 C; recorded as 77 K per corpus convention. total uptake is not measured: the authors derive it from the measured excess by their eq. (1) using the sample's total pore volume and a NIST compressed-H2 density. volumetric capacity derived by the authors from the gravimetric value and the measured packing density (eqs. 2-3); g/L as printed is numerically identical to kg/m3. this paper reports BOTH total and excess at the same sample, temperature and pressure; the two rows are one measurement expressed two ways and must never be averaged together. the abstract quotes this sample's 8.1/7.0 wt% alongside 44/48 g/L, but those volumetric figures are CA-4600's; this sample's are 37 and 41. PORE SIZE NOT STORED: Table 2's 'Pore size' column reports THREE NLDFT pore size distribution maxima per sample, not an average (footnote c: 'Pore size distribution maxima obtained from NLDFT analysis'). For this sample they are 7/8.5/12 A (0.7/0.85/1.2 nm). average_pore_diameter_nm holds a single central-tendency statistic, which the paper never computes, and it designates no maximum as principal - it calls the 6-7 A feature 'extra' relative to its cellulose-derived comparator. Recording one of the three would assert a selection the authors did not make. Note also that PoreDiameterMethod has no NLDFT member although PoreVolumeMethod does. pore_volume_method = t_plot describes micropore_volume_cm3_g only; total_pore_volume_cm3_g is a single-point value taken from the nitrogen uptake at P/Po ~ 0.99. Likewise surface_area_method = BET describes bet_surface_area_m2_g, while micropore_surface_area_m2_g is t-plot"
    },
    {
      "sample": "S2",
      "temperature_k": "77",
      "pressure_bar": "20",
      "uptake_wt_pct": "7.0",
      "uptake_type": "excess",
      "source_location": "Table 2, p. 4 (uptake, volumetric capacity); texture from Table 2, p. 4 (BET area, t-plot micropore area, total pore volume at P/Po ~ 0.99, t-plot micropore volume); packing density from p. 8; gravimetric, Hiden XEMIS Intelligent Gravimetric Analyser; H2 99.9999% with molecular-sieve filter; degassed 200 C / 1e-10 bar / 4-6 h; dried 24 h at 80 C (Methods, p. 10)",
      "extraction_method": "table_direct",
      "extraction_confidence": "5",
      "reproducibility_tier": "A",
      "volumetric_capacity_kg_m3": "32.0",
      "volumetric_capacity_basis": "packing_volume",
      "volumetric_capacity_includes_compressed_gas": "False",
      "notes": "the paper states -196 C; recorded as 77 K per corpus convention. volumetric capacity derived by the authors from the gravimetric value and the measured packing density (eqs. 2-3); g/L as printed is numerically identical to kg/m3. this paper reports BOTH total and excess at the same sample, temperature and pressure; the two rows are one measurement expressed two ways and must never be averaged together. PORE SIZE NOT STORED: Table 2's 'Pore size' column reports THREE NLDFT pore size distribution maxima per sample, not an average (footnote c: 'Pore size distribution maxima obtained from NLDFT analysis'). For this sample they are 7/8.5/12 A (0.7/0.85/1.2 nm). average_pore_diameter_nm holds a single central-tendency statistic, which the paper never computes, and it designates no maximum as principal - it calls the 6-7 A feature 'extra' relative to its cellulose-derived comparator. Recording one of the three would assert a selection the authors did not make. Note also that PoreDiameterMethod has no NLDFT member although PoreVolumeMethod does. pore_volume_method = t_plot describes micropore_volume_cm3_g only; total_pore_volume_cm3_g is a single-point value taken from the nitrogen uptake at P/Po ~ 0.99. Likewise surface_area_method = BET describes bet_surface_area_m2_g, while micropore_surface_area_m2_g is t-plot"
    },
    {
      "sample": "S2",
      "temperature_k": "77",
      "pressure_bar": "30",
      "uptake_wt_pct": "8.9",
      "uptake_type": "total",
      "source_location": "Table 2, p. 4 (uptake, volumetric capacity); texture from Table 2, p. 4 (BET area, t-plot micropore area, total pore volume at P/Po ~ 0.99, t-plot micropore volume); packing density from p. 8; gravimetric, Hiden XEMIS Intelligent Gravimetric Analyser; H2 99.9999% with molecular-sieve filter; degassed 200 C / 1e-10 bar / 4-6 h; dried 24 h at 80 C (Methods, p. 10)",
      "extraction_method": "table_direct",
      "extraction_confidence": "5",
      "reproducibility_tier": "A",
      "volumetric_capacity_kg_m3": "41.0",
      "volumetric_capacity_basis": "packing_volume",
      "volumetric_capacity_includes_compressed_gas": "True",
      "notes": "the paper states -196 C; recorded as 77 K per corpus convention. total uptake is not measured: the authors derive it from the measured excess by their eq. (1) using the sample's total pore volume and a NIST compressed-H2 density. volumetric capacity derived by the authors from the gravimetric value and the measured packing density (eqs. 2-3); g/L as printed is numerically identical to kg/m3. this paper reports BOTH total and excess at the same sample, temperature and pressure; the two rows are one measurement expressed two ways and must never be averaged together. PORE SIZE NOT STORED: Table 2's 'Pore size' column reports THREE NLDFT pore size distribution maxima per sample, not an average (footnote c: 'Pore size distribution maxima obtained from NLDFT analysis'). For this sample they are 7/8.5/12 A (0.7/0.85/1.2 nm). average_pore_diameter_nm holds a single central-tendency statistic, which the paper never computes, and it designates no maximum as principal - it calls the 6-7 A feature 'extra' relative to its cellulose-derived comparator. Recording one of the three would assert a selection the authors did not make. Note also that PoreDiameterMethod has no NLDFT member although PoreVolumeMethod does. pore_volume_method = t_plot describes micropore_volume_cm3_g only; total_pore_volume_cm3_g is a single-point value taken from the nitrogen uptake at P/Po ~ 0.99. Likewise surface_area_method = BET describes bet_surface_area_m2_g, while micropore_surface_area_m2_g is t-plot"
    },
    {
      "sample": "S2",
      "temperature_k": "77",
      "pressure_bar": "30",
      "uptake_wt_pct": "7.2",
      "uptake_type": "excess",
      "source_location": "Table 2, p. 4 (uptake, volumetric capacity); texture from Table 2, p. 4 (BET area, t-plot micropore area, total pore volume at P/Po ~ 0.99, t-plot micropore volume); packing density from p. 8; gravimetric, Hiden XEMIS Intelligent Gravimetric Analyser; H2 99.9999% with molecular-sieve filter; degassed 200 C / 1e-10 bar / 4-6 h; dried 24 h at 80 C (Methods, p. 10)",
      "extraction_method": "table_direct",
      "extraction_confidence": "5",
      "reproducibility_tier": "A",
      "volumetric_capacity_kg_m3": "33.0",
      "volumetric_capacity_basis": "packing_volume",
      "volumetric_capacity_includes_compressed_gas": "False",
      "notes": "the paper states -196 C; recorded as 77 K per corpus convention. volumetric capacity derived by the authors from the gravimetric value and the measured packing density (eqs. 2-3); g/L as printed is numerically identical to kg/m3. this paper reports BOTH total and excess at the same sample, temperature and pressure; the two rows are one measurement expressed two ways and must never be averaged together. PORE SIZE NOT STORED: Table 2's 'Pore size' column reports THREE NLDFT pore size distribution maxima per sample, not an average (footnote c: 'Pore size distribution maxima obtained from NLDFT analysis'). For this sample they are 7/8.5/12 A (0.7/0.85/1.2 nm). average_pore_diameter_nm holds a single central-tendency statistic, which the paper never computes, and it designates no maximum as principal - it calls the 6-7 A feature 'extra' relative to its cellulose-derived comparator. Recording one of the three would assert a selection the authors did not make. Note also that PoreDiameterMethod has no NLDFT member although PoreVolumeMethod does. pore_volume_method = t_plot describes micropore_volume_cm3_g only; total_pore_volume_cm3_g is a single-point value taken from the nitrogen uptake at P/Po ~ 0.99. Likewise surface_area_method = BET describes bet_surface_area_m2_g, while micropore_surface_area_m2_g is t-plot"
    },
    {
      "sample": "S2",
      "temperature_k": "298",
      "pressure_bar": "20",
      "uptake_wt_pct": "0.63",
      "uptake_type": "excess",
      "source_location": "pp. 8-9 (room-temperature uptake; the 20 bar sentence begins on p. 8 and completes on p. 9); texture from Table 2, p. 4 (BET area, t-plot micropore area, total pore volume at P/Po ~ 0.99, t-plot micropore volume); packing density from p. 8; gravimetric, Hiden XEMIS Intelligent Gravimetric Analyser; H2 99.9999% with molecular-sieve filter; degassed 200 C / 1e-10 bar / 4-6 h; dried 24 h at 80 C (Methods, p. 10)",
      "extraction_method": "text_direct",
      "extraction_confidence": "4",
      "reproducibility_tier": "A",
      "notes": "the paper states 25 C (Fig. 8a caption); recorded as 298 K. PORE SIZE NOT STORED: Table 2's 'Pore size' column reports THREE NLDFT pore size distribution maxima per sample, not an average (footnote c: 'Pore size distribution maxima obtained from NLDFT analysis'). For this sample they are 7/8.5/12 A (0.7/0.85/1.2 nm). average_pore_diameter_nm holds a single central-tendency statistic, which the paper never computes, and it designates no maximum as principal - it calls the 6-7 A feature 'extra' relative to its cellulose-derived comparator. Recording one of the three would assert a selection the authors did not make. Note also that PoreDiameterMethod has no NLDFT member although PoreVolumeMethod does. pore_volume_method = t_plot describes micropore_volume_cm3_g only; total_pore_volume_cm3_g is a single-point value taken from the nitrogen uptake at P/Po ~ 0.99. Likewise surface_area_method = BET describes bet_surface_area_m2_g, while micropore_surface_area_m2_g is t-plot"
    },
    {
      "sample": "S2",
      "temperature_k": "298",
      "pressure_bar": "30",
      "uptake_wt_pct": "0.8",
      "uptake_type": "excess",
      "source_location": "p. 9 (room-temperature uptake); texture from Table 2, p. 4 (BET area, t-plot micropore area, total pore volume at P/Po ~ 0.99, t-plot micropore volume); packing density from p. 8; gravimetric, Hiden XEMIS Intelligent Gravimetric Analyser; H2 99.9999% with molecular-sieve filter; degassed 200 C / 1e-10 bar / 4-6 h; dried 24 h at 80 C (Methods, p. 10)",
      "extraction_method": "text_direct",
      "extraction_confidence": "4",
      "reproducibility_tier": "A",
      "notes": "the paper states 25 C (Fig. 8a caption); recorded as 298 K. PORE SIZE NOT STORED: Table 2's 'Pore size' column reports THREE NLDFT pore size distribution maxima per sample, not an average (footnote c: 'Pore size distribution maxima obtained from NLDFT analysis'). For this sample they are 7/8.5/12 A (0.7/0.85/1.2 nm). average_pore_diameter_nm holds a single central-tendency statistic, which the paper never computes, and it designates no maximum as principal - it calls the 6-7 A feature 'extra' relative to its cellulose-derived comparator. Recording one of the three would assert a selection the authors did not make. Note also that PoreDiameterMethod has no NLDFT member although PoreVolumeMethod does. pore_volume_method = t_plot describes micropore_volume_cm3_g only; total_pore_volume_cm3_g is a single-point value taken from the nitrogen uptake at P/Po ~ 0.99. Likewise surface_area_method = BET describes bet_surface_area_m2_g, while micropore_surface_area_m2_g is t-plot"
    },
    {
      "sample": "S2",
      "temperature_k": "298",
      "pressure_bar": "30",
      "uptake_wt_pct": "1.2",
      "uptake_type": "total",
      "source_location": "p. 9 (room-temperature uptake); texture from Table 2, p. 4 (BET area, t-plot micropore area, total pore volume at P/Po ~ 0.99, t-plot micropore volume); packing density from p. 8; gravimetric, Hiden XEMIS Intelligent Gravimetric Analyser; H2 99.9999% with molecular-sieve filter; degassed 200 C / 1e-10 bar / 4-6 h; dried 24 h at 80 C (Methods, p. 10)",
      "extraction_method": "text_direct",
      "extraction_confidence": "3",
      "reproducibility_tier": "A",
      "notes": "the paper states 25 C (Fig. 8a caption); recorded as 298 K. total uptake is not measured: the authors derive it from the measured excess by their eq. (1) using the sample's total pore volume and a NIST compressed-H2 density. the authors introduce these three room-temperature totals with 'We also estimated the total uptake', but state the values definitely and repeat them in the abstract ('up to 0.8 wt% (excess) and 1.2 wt% (total) hydrogen at only 30 bar') with no bound word. Every total in this paper is derived by the same eq. (1) as the tabulated cryogenic totals, so uptake_bound is exact; marking only these three non-exact would exclude the paper's headline room-temperature result from headline statistics while keeping the equally-derived 8.9 wt%. this paper reports BOTH total and excess at the same sample, temperature and pressure; the two rows are one measurement expressed two ways and must never be averaged together. PORE SIZE NOT STORED: Table 2's 'Pore size' column reports THREE NLDFT pore size distribution maxima per sample, not an average (footnote c: 'Pore size distribution maxima obtained from NLDFT analysis'). For this sample they are 7/8.5/12 A (0.7/0.85/1.2 nm). average_pore_diameter_nm holds a single central-tendency statistic, which the paper never computes, and it designates no maximum as principal - it calls the 6-7 A feature 'extra' relative to its cellulose-derived comparator. Recording one of the three would assert a selection the authors did not make. Note also that PoreDiameterMethod has no NLDFT member although PoreVolumeMethod does. pore_volume_method = t_plot describes micropore_volume_cm3_g only; total_pore_volume_cm3_g is a single-point value taken from the nitrogen uptake at P/Po ~ 0.99. Likewise surface_area_method = BET describes bet_surface_area_m2_g, while micropore_surface_area_m2_g is t-plot"
    },
    {
      "sample": "S3",
      "temperature_k": "77",
      "pressure_bar": "1",
      "uptake_wt_pct": "3.4",
      "uptake_type": "total",
