Repository: AvinGupta-ship-it/hycan-db

# HyCAN-DB: Hydrogen in Carbon Nanomaterials Database
HyCAN-DB is an open database of primary hydrogen sorption measurements on
carbon sorbents (activated carbons, nanotubes, graphene-family materials,
carbide-derived, templated and zeolite-derived carbons, and doped variants),
with full per-row provenance and a registered, design-based analysis of what
the literature actually supports.

**v1.0: 17,061 measurement rows from 124 papers (1987–2026), built under a
publicly registered protocol — 80 papers drawn as a stratified probability
sample of a 5,251-record frame, each independently dual-extracted and
adjudicated, plus the re-extracted v0.1 corpus.**

---

File: references/staging/HYC-0032.json
{
  "paper": {
    "paper_id": "HYC-0032",
    "doi": "10.1039/d3ra06720c",
    "first_author": "Anuchitsakol",
    "year": "2023",
    "journal": "RSC Advances",
    "title": "Combined experimental and simulation study on H2 storage in oxygen and nitrogen co-doped activated carbon derived from biomass waste: superior pore size and surface chemistry development"
  },
  "defaults": {
    "measurement_method": "volumetric_sieverts",
    "extraction_method": "table_direct",
    "extractor": "HyCAN pipeline v2",
    "extraction_date": "2026-10-02",
    "verified_by": "Agent B: 178 cells verified, all numeric and controlled-vocabulary cells agreed; 1 dispute upheld (KOH:char mass ratio inverted in the 3 N-AC synthesis descriptions, corrected to 2 g KOH per 1 g char); pore_volume_method unspecified dismissed by corpus convention",
    "verification_date": "2026-10-02",
    "extraction_confidence": "5",
    "reproducibility_tier": "B",
    "uptake_bound": "exact",
    "temperature_unstated": "False",
    "pressure_unstated": "False",
    "measurement_mode": "isothermal",
    "surface_area_method": "BET",
    "pore_volume_method": "unspecified",
    "pore_volume_probe_gas": "N2"
  },
  "notes": {
    "codope": "oxygen and nitrogen co-doped activated carbon; dopant_element=N records the deliberately urea-introduced nitrogen with its elemental-analysis weight percent; the schema holds one dopant, so the oxygen content (reported by mass difference) is kept in the description and functional_groups only",
    "porevol": "total_pore_volume_cm3_g is a single-point (Gurvich) value from the N2 amount adsorbed at P/Po = 0.95; the paper tabulates no micropore or mesopore volume and no single average pore diameter (the NLDFT pore-size distribution appears only in Fig 3b, figure-only), so pore_volume_method is unspecified and no pore diameter is recorded",
    "method": "H2 capacity measured on a Micromeritics ASAP2020 plus (static volumetric); samples evacuated to ultrahigh vacuum at 300 C for 12 h before measurement; isotherms up to 1 bar between -196 and 25 C; N2/BET degassed 6 h at 300 C; sample mass and blank/calibration not stated",
    "type": "uptake_type unspecified (exact-word rule): the paper labels these values only H2 uptake / H2 adsorption capacity; the word excess occurs only on the GCMC graphite-surface validation (Fig 11, Surface excess umol/m2), a different, simulated quantity",
    "littab": "Table 1 is a mixed table; only the five present-work samples are extracted, the remaining rows being other authors' literature values (column Year/ref.) and excluded",
    "scope": "the title's simulation refers to a separate GCMC study of idealised slit-pore models (Figs 11-14); it is not an uptake of these samples and no simulated value is recorded"
  },
  "samples": {
    "S1": {
      "label": "N-AC900-2",
      "material_class": "doped_carbon",
      "material_description": "N-AC900-2: oxygen and nitrogen co-doped activated carbon from jujube (Ziziphus mauritiana) branch biomass; carbonised 600 C, urea air-oxidation (1:1) at 350 C, KOH activation (2 g KOH per 1 g char), CO2 activation at 900 C for 2 h; N 2.79 wt%, O 13.88 wt% by elemental analysis (O by mass difference)",
      "synthesis_method": "chemical_activation",
      "activation_method": "urea air-oxidation (urea:char 1:1) at 350 C, then KOH chemical activation (2 g KOH per 1 g char), then CO2 physical activation at 900 C for 2 h",
      "purification_method": "washed with hot water until filtrate neutral pH, dried 105 C 24 h",
      "dopant_element": "N",
      "dopant_concentration_wt_pct": "2.79",
      "dopant_concentration_method": "elemental_analysis",
      "functional_groups": "O groups: carbonyl, hydroxyl, carboxyl (FTIR + O 1s XPS); N groups: pyridinic-N (N6), pyrrolic-N (N5), quaternary-N (NQ), pyridinic-N-oxide (Ox-N6) (N 1s XPS); O content 13.88 wt% (elemental analysis)",
      "bet_surface_area_m2_g": "1118.0",
      "total_pore_volume_cm3_g": "0.577",
      "notes": ["codope", "porevol", "type", "method", "littab", "scope"]
    },
    "S2": {
      "label": "N-AC900-1",
      "material_class": "doped_carbon",
      "material_description": "N-AC900-1: oxygen and nitrogen co-doped activated carbon from jujube branch biomass; urea air-oxidation (1:1) 350 C, KOH activation (2 g KOH per 1 g char), CO2 activation at 900 C for 1 h; N 5.34 wt%, O 11.25 wt% by elemental analysis (O by mass difference)",
      "synthesis_method": "chemical_activation",
      "activation_method": "urea air-oxidation (urea:char 1:1) at 350 C, then KOH chemical activation (2 g KOH per 1 g char), then CO2 physical activation at 900 C for 1 h",
      "purification_method": "washed with hot water until filtrate neutral pH, dried 105 C 24 h",
      "dopant_element": "N",
      "dopant_concentration_wt_pct": "5.34",
      "dopant_concentration_method": "elemental_analysis",
      "functional_groups": "O groups: carbonyl, hydroxyl, carboxyl; N groups: pyridinic-N (N6), pyrrolic-N (N5), quaternary-N (NQ), pyridinic-N-oxide (Ox-N6); O content 11.25 wt% (elemental analysis)",
      "bet_surface_area_m2_g": "918.0",
      "total_pore_volume_cm3_g": "0.456",
      "notes": ["codope", "porevol", "type", "method", "littab", "scope"]
    },
    "S3": {
      "label": "N-AC800-1",
      "material_class": "doped_carbon",
      "material_description": "N-AC800-1: oxygen and nitrogen co-doped activated carbon from jujube branch biomass; urea air-oxidation (1:1) 350 C, KOH activation (2 g KOH per 1 g char), CO2 activation at 800 C for 1 h; N 6.16 wt%, O 11.51 wt% by elemental analysis (O by mass difference)",
      "synthesis_method": "chemical_activation",
      "activation_method": "urea air-oxidation (urea:char 1:1) at 350 C, then KOH chemical activation (2 g KOH per 1 g char), then CO2 physical activation at 800 C for 1 h",
      "purification_method": "washed with hot water until filtrate neutral pH, dried 105 C 24 h",
      "dopant_element": "N",
      "dopant_concentration_wt_pct": "6.16",
      "dopant_concentration_method": "elemental_analysis",
      "functional_groups": "O groups: carbonyl, hydroxyl, carboxyl; N groups: pyridinic-N (N6), pyrrolic-N (N5), quaternary-N (NQ), pyridinic-N-oxide (Ox-N6); O content 11.51 wt% (elemental analysis)",
      "bet_surface_area_m2_g": "713.0",
      "total_pore_volume_cm3_g": "0.385",
      "notes": ["codope", "porevol", "type", "method", "littab", "scope"]
    },
    "S4": {
      "label": "AC900",
      "material_class": "activated_carbon",
      "material_description": "AC900: activated carbon from jujube branch biomass, CO2-activated at 900 C for 1 h; the paper's unmodified base carbon (no urea or KOH doping step); incidental N 1.42 wt%, O 14.10 wt% by elemental analysis from the biomass precursor",
      "synthesis_method": "physical_activation",
      "activation_method": "CO2 physical activation at 900 C for 1 h",
      "functional_groups": "incidental O and N from the biomass precursor; O content 14.10 wt%, N 1.42 wt% (elemental analysis)",
      "bet_surface_area_m2_g": "812.0",
      "total_pore_volume_cm3_g": "0.409",
      "notes": ["porevol", "type", "method", "littab", "scope"],
      "note_extra": "AC900 is the unmodified base carbon; its N and O content is incidental to the biomass precursor rather than a deliberate doping step, so dopant_element is left empty (cf. the oxygen-is-not-a-dopant convention)"
    },
    "S5": {
      "label": "AC800",
      "material_class": "activated_carbon",
      "material_description": "AC800: activated carbon from jujube branch biomass, CO2-activated at 800 C for 1 h; the paper's unmodified base carbon (no urea or KOH doping step); incidental N 1.33 wt%, O 9.68 wt% by elemental analysis from the biomass precursor",
      "synthesis_method": "physical_activation",
      "activation_method": "CO2 physical activation at 800 C for 1 h",
      "functional_groups": "incidental O and N from the biomass precursor; O content 9.68 wt%, N 1.33 wt% (elemental analysis)",
      "bet_surface_area_m2_g": "408.0",
      "total_pore_volume_cm3_g": "0.228",
      "notes": ["porevol", "type", "method", "littab", "scope"],
      "note_extra": "AC800 is the unmodified base carbon; its N and O content is incidental to the biomass precursor rather than a deliberate doping step, so dopant_element is left empty (cf. the oxygen-is-not-a-dopant convention)"
    }
  },
  "measurements": [
    {"sample": "S1", "temperature_k": "77",  "pressure_bar": "1", "uptake_wt_pct": "2.62", "uptake_type": "unspecified", "source_location": "Table 1, p. 36013 (H2 uptake at -196 C, 1 bar; SBET; Vt; N/O/C/H content); H2 method Section 2.1.3 (Micromeritics ASAP2020 plus); NLDFT PSD Fig 3b", "note_extra": "paper states -196 C and 1 bar; recorded as 77 K"},
    {"sample": "S1", "temperature_k": "298", "pressure_bar": "1", "uptake_wt_pct": "0.09", "uptake_type": "unspecified", "source_location": "Table 1, p. 36013 (H2 uptake at 25 C, 1 bar); H2 method Section 2.1.3 (Micromeritics ASAP2020 plus)", "note_extra": "paper states 25 C and 1 bar; recorded as 298 K"},
    {"sample": "S2", "temperature_k": "77",  "pressure_bar": "1", "uptake_wt_pct": "2.59", "uptake_type": "unspecified", "source_location": "Table 1, p. 36013 (H2 uptake at -196 C, 1 bar; SBET; Vt; N/O/C/H content); H2 method Section 2.1.3 (Micromeritics ASAP2020 plus); NLDFT PSD Fig 3b", "note_extra": "paper states -196 C and 1 bar; recorded as 77 K"},
    {"sample": "S2", "temperature_k": "298", "pressure_bar": "1", "uptake_wt_pct": "0.10", "uptake_type": "unspecified", "source_location": "Table 1, p. 36013 (H2 uptake at 25 C, 1 bar); H2 method Section 2.1.3 (Micromeritics ASAP2020 plus)", "note_extra": "paper states 25 C and 1 bar; recorded as 298 K"},
    {"sample": "S3", "temperature_k": "77",  "pressure_bar": "1", "uptake_wt_pct": "2.22", "uptake_type": "unspecified", "source_location": "Table 1, p. 36013 (H2 uptake at -196 C, 1 bar; SBET; Vt; N/O/C/H content); H2 method Section 2.1.3 (Micromeritics ASAP2020 plus); NLDFT PSD Fig 3b", "note_extra": "paper states -196 C and 1 bar; recorded as 77 K"},
    {"sample": "S3", "temperature_k": "298", "pressure_bar": "1", "uptake_wt_pct": "0.11", "uptake_type": "unspecified", "source_location": "Table 1, p. 36013 (H2 uptake at 25 C, 1 bar); H2 method Section 2.1.3 (Micromeritics ASAP2020 plus)", "note_extra": "paper states 25 C and 1 bar; recorded as 298 K"},
    {"sample": "S4", "temperature_k": "77",  "pressure_bar": "1", "uptake_wt_pct": "2.28", "uptake_type": "unspecified", "source_location": "Table 1, p. 36013 (H2 uptake at -196 C, 1 bar; SBET; Vt; N/O/C/H content); H2 method Section 2.1.3 (Micromeritics ASAP2020 plus); NLDFT PSD Fig 3b", "note_extra": "paper states -196 C and 1 bar; recorded as 77 K"},
    {"sample": "S4", "temperature_k": "298", "pressure_bar": "1", "uptake_wt_pct": "0.12", "uptake_type": "unspecified", "source_location": "Table 1, p. 36013 (H2 uptake at 25 C, 1 bar); H2 method Section 2.1.3 (Micromeritics ASAP2020 plus)", "note_extra": "paper states 25 C and 1 bar; recorded as 298 K"},
    {"sample": "S5", "temperature_k": "77",  "pressure_bar": "1", "uptake_wt_pct": "1.78", "uptake_type": "unspecified", "source_location": "Table 1, p. 36013 (H2 uptake at -196 C, 1 bar; SBET; Vt; N/O/C/H content); H2 method Section 2.1.3 (Micromeritics ASAP2020 plus); NLDFT PSD Fig 3b", "note_extra": "paper states -196 C and 1 bar; recorded as 77 K"},
    {"sample": "S5", "temperature_k": "298", "pressure_bar": "1", "uptake_wt_pct": "0.11", "uptake_type": "unspecified", "source_location": "Table 1, p. 36013 (H2 uptake at 25 C, 1 bar); H2 method Section 2.1.3 (Micromeritics ASAP2020 plus)", "note_extra": "paper states 25 C and 1 bar; recorded as 298 K"}
  ]
}

File: references/staging/HYC-0033.json
{
  "paper": {
    "paper_id": "HYC-0033",
    "doi": "10.1038/s41598-019-39417-6",
    "first_author": "Romanos",
    "year": "2019",
    "journal": "Scientific Reports",
    "title": "Boron-neutron Capture on Activated Carbon for Hydrogen Storage"
  },
  "defaults": {
    "material_class": "doped_carbon",
    "measurement_method": "not_applicable",
    "extraction_method": "text_direct",
    "extractor": "HyCAN pipeline v2",
    "extraction_date": "2026-10-02",
    "verified_by": "Agent B: 44 cells verified, 0 disputes; characterization-only, figure-only uptake independently confirmed (no numeric uptake in any table or text)",
    "verification_date": "2026-10-02",
    "extraction_confidence": "4",
    "reproducibility_tier": "C",
    "uptake_type": "unspecified",
    "uptake_bound": "exact",
    "temperature_unstated": "False",
    "pressure_unstated": "False",
    "measurement_mode": "isothermal",
    "surface_area_method": "BET",
    "pore_volume_method": "unspecified",
    "pore_volume_probe_gas": "unspecified",
    "dopant_element": "B",
    "synthesis_method": "chemical_activation"
  },
  "notes": {
    "matclass": "material_class doped_carbon: a boron-doped activated carbon (cf. HYC-0021, a nitrogen-doped activated carbon, also doped_carbon)",
    "bet": "BET surface area by N2 at 77 K (P/Po 0.01-0.03); the paper rounds areas above 1000 m2/g to the nearest hundred (3300 non-irradiated, 3100 irradiated); no numeric total pore volume is printed (porosity 0.79/0.78 is dimensionless and has no schema field); PSD main peak ~7.5 A by QSDFT is a distribution mode, not an average, so no pore diameter is recorded",
    "figuptake": "the paper reports hydrogen uptake only in Figs 4-5 (excess and total amount stored, 80 K, 1-100 bar, g H2/kg carbon) with no numeric value in any table or in the text; those values are figure-only and, because the paper states no uptake value in text, cannot be validated by the figure-digitization text-value check (manual section 3.4 step 6), so no uptake row is recorded for this paper",
    "boronmeth": "boron introduced by decaborane vapor deposition before neutron irradiation; boron content 1.4 wt% by PGNAA (prompt-gamma neutron activation analysis; dopant_concentration_method=other), stated for the resulting post-etch (irradiated) sample",
    "tier": "characterization-only rows (no uptake); tier C assigned by hand per manual sections 13.4 and 6.9 (the rubric scores uptake reporting, which these rows lack), reflecting the BET area rounded to the nearest hundred, the absence of any numeric pore volume, and that the paper's hydrogen uptake is figure-only and unanchorable",
    "synth": "activated carbon from corncob by two-step chemical activation (phosphoric acid, charred 480 C under N2; then KOH at 790 C, KOH:carbon 3:1), washed to pH 7; measurements on a Hiden HTP-1 volumetric analyser at 80 K, 1-100 bar"
  },
  "samples": {
    "S1": {
      "label": "B-doped (non-irradiated)",
      "material_description": "Boron-doped activated carbon from corncob (two-step chemical activation), non-irradiated; boron deposited by decaborane vapor deposition",
      "activation_method": "two-step chemical: phosphoric acid (charred 480 C, N2), then KOH at 790 C (KOH:carbon 3:1)",
      "purification_method": "washed with hot water to pH 7 after each activation",
      "bet_surface_area_m2_g": "3300.0",
      "notes": ["matclass", "bet", "figuptake", "synth", "tier"],
      "note_extra": "non-irradiated B-doped state; boron deposited by decaborane, content not separately quantified for this state (the 1.4 wt% PGNAA value is stated for the post-etch irradiated sample)"
    },
    "S2": {
      "label": "B-doped + 1 min irradiation",
      "material_description": "Boron-doped activated carbon from corncob, neutron-irradiated 1 min at MURR, then H2O2-etched and vacuum-annealed; boron 1.4 wt% (PGNAA)",
      "activation_method": "two-step chemical (phosphoric acid; KOH 790 C 3:1); after 1-min neutron irradiation, etched with 30% H2O2 at 750 C 1 h, then vacuum-annealed 600 C 15 h",
      "purification_method": "washed with hot water to pH 7 after each activation",
      "dopant_concentration_wt_pct": "1.4",
      "dopant_concentration_method": "other",
      "bet_surface_area_m2_g": "3100.0",
      "notes": ["matclass", "bet", "boronmeth", "figuptake", "synth", "tier"],
      "note_extra": "neutron-irradiated 1 min at MURR, then etched (30% H2O2, 750 C 1 h) and vacuum-annealed (600 C 15 h); boron 1.4 wt% by PGNAA"
    }
  },
  "measurements": [
    {"sample": "S1", "source_location": "p. 4 Results (specific surface 3300 m2/g before irradiation); N2 BET method, P/Po 0.01-0.03, and rounding-to-nearest-hundred rule p. 3; sample preparation p. 3", "note_extra": "characterization-only row (BET area); the paper's H2 uptake for this sample is figure-only (Figs 4-5) and not recorded"},
    {"sample": "S2", "source_location": "p. 4 Results (specific surface 3100 m2/g after irradiation); N2 BET method, P/Po 0.01-0.03, and rounding rule p. 3; boron 1.4 wt% PGNAA and post-irradiation treatment p. 3", "note_extra": "characterization-only row (BET area); the paper's H2 uptake for this sample is figure-only (Figs 4-5) and not recorded"}
  ]
}

File: references/staging/HYC-0034.json
{
  "paper": {
    "paper_id": "HYC-0034",
    "doi": "10.1016/j.ijhydene.2016.03.023",
    "first_author": "Wang",
    "year": "2016",
    "journal": "International Journal of Hydrogen Energy",
    "title": "Nitrogen-doped porous carbons with high performance for hydrogen storage"
  },
  "defaults": {
    "measurement_method": "volumetric_sieverts",
    "extraction_method": "table_direct",
    "extractor": "HyCAN pipeline v2",
    "extraction_date": "2026-10-02",
    "verified_by": "Agent B: 262 cells verified, 0 disputes (full Table 1 re-transcribed independently; no swaps, HC precursor correctly excluded)",
    "verification_date": "2026-10-02",
    "extraction_confidence": "5",
    "reproducibility_tier": "B",
    "uptake_bound": "exact",
    "temperature_unstated": "False",
    "pressure_unstated": "False",
    "measurement_mode": "isothermal",
    "surface_area_method": "BET",
    "pore_volume_method": "t_plot",
    "pore_volume_probe_gas": "N2"
  },
  "notes": {
    "porevol": "bet_surface_area_m2_g is the total BET area (N2, 77 K, P/Po 0.01-0.2); micropore_surface_area_m2_g and micropore_volume_cm3_g are t-plot values (Table 1 parenthetical columns, footnotes a and b); total_pore_volume_cm3_g is a single-point value from the N2 amount adsorbed at P/Po ca. 0.995; pore_volume_method=t_plot describes the micropore volume",
    "psd": "Table 1's pore-size column reports multiple NLDFT pore-size-distribution maxima per sample (footnote c), not a single average; average_pore_diameter_nm is therefore not recorded",
    "type": "uptake_type unspecified (exact-word rule): the paper never uses excess, absolute or excessive for any quantity; total appears only in total pore volume and in the P1/2 normalisation, not as a label on these uptake values",
    "method": "1-bar isotherms by a volumetric method (Quantachrome Autosorb-1, 0-1 bar, 77 K); 20-bar uptake by a volumetric PCI unit (Advanced Materials Corp., 0-20 bar, 77 K); H2 99.999%; samples evacuated 12 h at 250 C before N2 sorption; sample mass and blank/calibration not stated",
    "ncon": "nitrogen content by elemental analysis (Vario III); N speciation by XPS (Fig 3); the Table 1 N/C ratio has no schema field and is noted here only",
    "abstractconf": "the abstract states SBET, pore-volume and N-content ranges that differ slightly from Table 1 (e.g. SBET 1362-3009 vs Table 1 1394-2919; N 0.56-6.53 vs 0.53-6.50); Table 1 is the primary source and is recorded"
  },
  "samples": {
    "S1": {
      "label": "PC-2-600",
      "material_class": "doped_carbon",
      "material_description": "PC-2-600: nitrogen-doped porous carbon from hydrothermally carbonised chitosan, KOH activation at KOH/hydrochar weight ratio 2, 600 C under Ar; nitrogen is precursor-derived (chitosan)",
      "synthesis_method": "chemical_activation",
      "activation_method": "KOH chemical activation, KOH/hydrochar weight ratio 2, 600 C under Ar, 3 C/min, 1 h hold",
      "purification_method": "washed twice with HCl (10 wt%), then distilled water to neutral pH, dried 105 C",
      "dopant_element": "N",
      "dopant_concentration_wt_pct": "6.50",
      "dopant_concentration_method": "elemental_analysis",
      "bet_surface_area_m2_g": "1452.0",
      "micropore_surface_area_m2_g": "1386.0",
      "total_pore_volume_cm3_g": "0.721",
      "micropore_volume_cm3_g": "0.567",
      "notes": ["porevol", "psd", "type", "method", "ncon", "abstractconf"]
    },
    "S2": {
      "label": "PC-2-700",
      "material_class": "doped_carbon",
      "material_description": "PC-2-700: nitrogen-doped porous carbon from hydrothermally carbonised chitosan, KOH activation at KOH/hydrochar weight ratio 2, 700 C under Ar; nitrogen precursor-derived (chitosan)",
      "synthesis_method": "chemical_activation",
      "activation_method": "KOH chemical activation, KOH/hydrochar weight ratio 2, 700 C under Ar, 3 C/min, 1 h hold",
      "purification_method": "washed twice with HCl (10 wt%), then distilled water to neutral pH, dried 105 C",
      "dopant_element": "N",
      "dopant_concentration_wt_pct": "2.44",
      "dopant_concentration_method": "elemental_analysis",
      "bet_surface_area_m2_g": "2493.0",
      "micropore_surface_area_m2_g": "2381.0",
      "total_pore_volume_cm3_g": "1.141",
      "micropore_volume_cm3_g": "0.965",
      "notes": ["porevol", "psd", "type", "method", "ncon", "abstractconf"]
    },
    "S3": {
      "label": "PC-2-800",
      "material_class": "doped_carbon",
      "material_description": "PC-2-800: nitrogen-doped porous carbon from hydrothermally carbonised chitosan, KOH activation at KOH/hydrochar weight ratio 2, 800 C under Ar; nitrogen precursor-derived (chitosan)",
      "synthesis_method": "chemical_activation",
      "activation_method": "KOH chemical activation, KOH/hydrochar weight ratio 2, 800 C under Ar, 3 C/min, 1 h hold",
      "purification_method": "washed twice with HCl (10 wt%), then distilled water to neutral pH, dried 105 C",
      "dopant_element": "N",
      "dopant_concentration_wt_pct": "0.98",
      "dopant_concentration_method": "elemental_analysis",
      "bet_surface_area_m2_g": "2919.0",
      "micropore_surface_area_m2_g": "2794.0",
      "total_pore_volume_cm3_g": "1.425",
      "micropore_volume_cm3_g": "1.199",
      "notes": ["porevol", "psd", "type", "method", "ncon", "abstractconf"]
    },
    "S4": {
      "label": "PC-4-600",
      "material_class": "doped_carbon",
      "material_description": "PC-4-600: nitrogen-doped porous carbon from hydrothermally carbonised chitosan, KOH activation at KOH/hydrochar weight ratio 4, 600 C under Ar; nitrogen precursor-derived (chitosan)",
      "synthesis_method": "chemical_activation",
      "activation_method": "KOH chemical activation, KOH/hydrochar weight ratio 4, 600 C under Ar, 3 C/min, 1 h hold",
      "purification_method": "washed twice with HCl (10 wt%), then distilled water to neutral pH, dried 105 C",
      "dopant_element": "N",
      "dopant_concentration_wt_pct": "5.01",
      "dopant_concentration_method": "elemental_analysis",
      "bet_surface_area_m2_g": "1954.0",
      "micropore_surface_area_m2_g": "1851.0",
      "total_pore_volume_cm3_g": "0.944",
      "micropore_volume_cm3_g": "0.773",
      "notes": ["porevol", "psd", "type", "method", "ncon", "abstractconf"]
    },
    "S5": {
      "label": "PC-4-700",
      "material_class": "doped_carbon",
      "material_description": "PC-4-700: nitrogen-doped porous carbon from hydrothermally carbonised chitosan, KOH activation at KOH/hydrochar weight ratio 4, 700 C under Ar; nitrogen precursor-derived (chitosan)",
      "synthesis_method": "chemical_activation",
      "activation_method": "KOH chemical activation, KOH/hydrochar weight ratio 4, 700 C under Ar, 3 C/min, 1 h hold",
      "purification_method": "washed twice with HCl (10 wt%), then distilled water to neutral pH, dried 105 C",
      "dopant_element": "N",
      "dopant_concentration_wt_pct": "1.57",
      "dopant_concentration_method": "elemental_analysis",
      "bet_surface_area_m2_g": "1741.0",
      "micropore_surface_area_m2_g": "1638.0",
      "total_pore_volume_cm3_g": "0.852",
      "micropore_volume_cm3_g": "0.709",
      "notes": ["porevol", "psd", "type", "method", "ncon", "abstractconf"]
    },
    "S6": {
      "label": "PC-4-800",
      "material_class": "doped_carbon",
      "material_description": "PC-4-800: nitrogen-doped porous carbon from hydrothermally carbonised chitosan, KOH activation at KOH/hydrochar weight ratio 4, 800 C under Ar; nitrogen precursor-derived (chitosan)",
      "synthesis_method": "chemical_activation",
      "activation_method": "KOH chemical activation, KOH/hydrochar weight ratio 4, 800 C under Ar, 3 C/min, 1 h hold",
      "purification_method": "washed twice with HCl (10 wt%), then distilled water to neutral pH, dried 105 C",
      "dopant_element": "N",
      "dopant_concentration_wt_pct": "0.53",
      "dopant_concentration_method": "elemental_analysis",
      "bet_surface_area_m2_g": "2507.0",
      "micropore_surface_area_m2_g": "2367.0",
      "total_pore_volume_cm3_g": "1.216",
      "micropore_volume_cm3_g": "1.004",
      "notes": ["porevol", "psd", "type", "method", "ncon", "abstractconf"]
    },
    "S7": {
      "label": "PC",
      "material_class": "activated_carbon",
      "material_description": "PC: nitrogen-free porous carbon reference (no nitrogen groups), KOH-activated; included as the undoped comparison for the N-doped series",
      "synthesis_method": "chemical_activation",
      "activation_method": "KOH chemical activation (reference nitrogen-free carbon)",
      "purification_method": "washed twice with HCl (10 wt%), then distilled water to neutral pH, dried 105 C",
      "bet_surface_area_m2_g": "1394.0",
      "micropore_surface_area_m2_g": "1361.0",
      "total_pore_volume_cm3_g": "0.569",
      "micropore_volume_cm3_g": "0.553",
      "notes": ["porevol", "psd", "type", "method", "abstractconf"],
      "note_extra": "PC is the nitrogen-free reference; dopant_element is left empty"
    }
  },
  "measurements": [
    {"sample": "S1", "temperature_k": "77", "pressure_bar": "1",  "uptake_wt_pct": "2.19", "uptake_type": "unspecified", "source_location": "Table 1, p. 8493 (H2 uptake at 77 K, 1 bar; SBET; micropore SA; Vp; micropore V; N content); low-P isotherm Fig 4; method p. 8490-8491", "note_extra": "77 K, 1 bar"},
    {"sample": "S1", "temperature_k": "77", "pressure_bar": "20", "uptake_wt_pct": "4.23", "uptake_type": "unspecified", "source_location": "Table 1, p. 8493 (H2 uptake at 77 K, 20 bar, parenthetical column); high-P isotherm Fig 6; Fig 8 caption; method p. 8490-8491", "note_extra": "77 K, 20 bar; Fig 8 caption prints 196 C, a text-layer minus deletion for -196 C = 77 K"},
    {"sample": "S2", "temperature_k": "77", "pressure_bar": "1",  "uptake_wt_pct": "2.57", "uptake_type": "unspecified", "source_location": "Table 1, p. 8493 (H2 uptake at 77 K, 1 bar; SBET; micropore SA; Vp; micropore V; N content); low-P isotherm Fig 4; method p. 8490-8491", "note_extra": "77 K, 1 bar"},
    {"sample": "S2", "temperature_k": "77", "pressure_bar": "20", "uptake_wt_pct": "5.63", "uptake_type": "unspecified", "source_location": "Table 1, p. 8493 (H2 uptake at 77 K, 20 bar, parenthetical column); high-P isotherm Fig 6; Fig 8 caption; method p. 8490-8491", "note_extra": "77 K, 20 bar; Fig 8 caption prints 196 C, a text-layer minus deletion for -196 C = 77 K"},
    {"sample": "S3", "temperature_k": "77", "pressure_bar": "1",  "uptake_wt_pct": "2.71", "uptake_type": "unspecified", "source_location": "Table 1, p. 8493 (H2 uptake at 77 K, 1 bar; SBET; micropore SA; Vp; micropore V; N content); low-P isotherm Fig 4; method p. 8490-8491", "note_extra": "77 K, 1 bar; paper's headline sample"},
    {"sample": "S3", "temperature_k": "77", "pressure_bar": "20", "uptake_wt_pct": "6.77", "uptake_type": "unspecified", "source_location": "Table 1, p. 8493 (H2 uptake at 77 K, 20 bar, parenthetical column); high-P isotherm Fig 6; Fig 8 caption; method p. 8490-8491", "note_extra": "77 K, 20 bar; Fig 8 caption prints 196 C, a text-layer minus deletion for -196 C = 77 K"},
    {"sample": "S4", "temperature_k": "77", "pressure_bar": "1",  "uptake_wt_pct": "1.99", "uptake_type": "unspecified", "source_location": "Table 1, p. 8493 (H2 uptake at 77 K, 1 bar; SBET; micropore SA; Vp; micropore V; N content); low-P isotherm Fig 4; method p. 8490-8491", "note_extra": "77 K, 1 bar"},
    {"sample": "S4", "temperature_k": "77", "pressure_bar": "20", "uptake_wt_pct": "4.66", "uptake_type": "unspecified", "source_location": "Table 1, p. 8493 (H2 uptake at 77 K, 20 bar, parenthetical column); high-P isotherm Fig 6; Fig 8 caption; method p. 8490-8491", "note_extra": "77 K, 20 bar; Fig 8 caption prints 196 C, a text-layer minus deletion for -196 C = 77 K"},
    {"sample": "S5", "temperature_k": "77", "pressure_bar": "1",  "uptake_wt_pct": "1.75", "uptake_type": "unspecified", "source_location": "Table 1, p. 8493 (H2 uptake at 77 K, 1 bar; SBET; micropore SA; Vp; micropore V; N content); low-P isotherm Fig 4; method p. 8490-8491", "note_extra": "77 K, 1 bar"},
    {"sample": "S5", "temperature_k": "77", "pressure_bar": "20", "uptake_wt_pct": "5.22", "uptake_type": "unspecified", "source_location": "Table 1, p. 8493 (H2 uptake at 77 K, 20 bar, parenthetical column); high-P isotherm Fig 6; Fig 8 caption; method p. 8490-8491", "note_extra": "77 K, 20 bar; Fig 8 caption prints 196 C, a text-layer minus deletion for -196 C = 77 K"},
    {"sample": "S6", "temperature_k": "77", "pressure_bar": "1",  "uptake_wt_pct": "2.38", "uptake_type": "unspecified", "source_location": "Table 1, p. 8493 (H2 uptake at 77 K, 1 bar; SBET; micropore SA; Vp; micropore V; N content); low-P isotherm Fig 4; method p. 8490-8491", "note_extra": "77 K, 1 bar"},
    {"sample": "S6", "temperature_k": "77", "pressure_bar": "20", "uptake_wt_pct": "6.00", "uptake_type": "unspecified", "source_location": "Table 1, p. 8493 (H2 uptake at 77 K, 20 bar, parenthetical column); high-P isotherm Fig 6; Fig 8 caption; method p. 8490-8491", "note_extra": "77 K, 20 bar; Fig 8 caption prints 196 C, a text-layer minus deletion for -196 C = 77 K"},
    {"sample": "S7", "temperature_k": "77", "pressure_bar": "1",  "uptake_wt_pct": "2.23", "uptake_type": "unspecified", "source_location": "Table 1, p. 8493 (H2 uptake at 77 K, 1 bar; SBET; micropore SA; Vp; micropore V); low-P isotherm Fig 4; method p. 8490-8491", "note_extra": "77 K, 1 bar; nitrogen-free reference"},
    {"sample": "S7", "temperature_k": "77", "pressure_bar": "20", "uptake_wt_pct": "4.50", "uptake_type": "unspecified", "source_location": "Table 1, p. 8493 (H2 uptake at 77 K, 20 bar, parenthetical column); high-P isotherm Fig 6; method p. 8490-8491", "note_extra": "77 K, 20 bar; nitrogen-free reference"}
  ]
}

File: references/staging/HYC-0037.json
{
  "paper": {
    "paper_id": "HYC-0037",
    "doi": "10.1016/j.ijhydene.2013.01.055",
    "first_author": "Chen",
    "year": "2013",
    "journal": "International Journal of Hydrogen Energy",
    "title": "Facile synthesis and hydrogen storage application of nitrogen-doped carbon nanotubes with bamboo-like structure"
  },
  "defaults": {
    "extraction_method": "table_direct",
    "extractor": "HyCAN pipeline v2",
    "extraction_date": "2026-10-02",
    "verified_by": "Agent B: 53 cells verified, 0 numeric disputes; 2 judgment calls resolved (pore_volume_method unspecified kept by convention; uptake_bound exact per primary table)",
    "verification_date": "2026-10-02",
    "extraction_confidence": "5",
    "reproducibility_tier": "B",
    "uptake_bound": "exact",
    "temperature_unstated": "False",
    "pressure_unstated": "False",
    "measurement_mode": "isothermal",
    "surface_area_method": "BET",
    "pore_volume_method": "unspecified",
    "pore_volume_probe_gas": "N2",
    "dopant_concentration_method": "XPS"
  },
  "notes": {
    "matclass": "material_class MWCNT: the paper calls these nitrogen-doped carbon nanotubes without stating wall number, but the reported 10-20 nm wall thickness is multi-walled and the corpus files doped nanotubes by structural class (cf. HYC-0025, a boron-doped MWCNT)",
    "dopant": "nitrogen doping 1.5 at% by XPS (N1s/C1s intensities), confirmed by combustion elemental analysis (N/C atomic ratio ~0.015); residual_metal_element=Fe from the FeCl3 growth catalyst, not quantified by the paper (only a small amount), and the paper attributes part of the uptake to this residual iron",
    "porevol": "total_pore_volume_cm3_g is a single-point value from the N2 adsorption volume at P/Po = 0.99; no average pore diameter value is reported (only the method), so pore_volume_method is unspecified and no diameter is recorded",
    "littab": "Table 1 is a literature-summary table (hydrogen storage capacities for representative nitrogen-doped carbon materials); only column 1, N-doped CNTs (this work), is this paper's own data and is extracted; its other columns are cited other-author results and are excluded",
    "type1": "uptake_type unspecified (exact-word rule): the low-pressure 77 K isotherm (Fig 5a) that yields this value is not labelled excess; only the Fig 5b and Fig 5c isotherms are",
    "type2": "uptake_type excess: the high-pressure 77 K isotherm (Fig 5b) is reported as excess uptake",
    "type3": "uptake_type excess: the 298 K isotherm (Fig 5c) is the excess hydrogen adsorption isotherm",
    "method1": "measured by a volumetric method (Micromeritics ASAP 2020HD88, 0-800 mmHg, 77 K); sample evacuated at 573 K before measurement; sample mass and blank/calibration not stated",
    "methodhp": "high-pressure uptake by an intelligent gravimetric analyser (IGA, Hiden Isochem) in static mode, 0-19 bar; degassed in ultrahigh vacuum (1e-6 mbar) at 573 K for 10 h; H2 99.999%; sample mass and buoyancy/blank correction not stated"
  },
  "samples": {
    "S1": {
      "label": "N-doped CNTs",
      "material_class": "MWCNT",
      "material_description": "Nitrogen-doped carbon nanotubes with bamboo-like structure (thin compartment layers); nanotube diameter 50-400 nm, wall thickness 10-20 nm; synthesised by catalysed pyrolysis of melamine with FeCl3",
      "synthesis_method": "pyrolysis",
      "activation_method": "none (no activation step; degassed/evacuated before measurement)",
      "purification_method": "0.5 M hydrochloric acid for 24 h to remove catalyst residue, then washed with deionised water several times, dried",
      "dopant_element": "N",
      "dopant_concentration_at_pct": "1.5",
      "residual_metal_element": "Fe",
      "bet_surface_area_m2_g": "135.0",
      "total_pore_volume_cm3_g": "0.38",
      "notes": ["matclass", "dopant", "porevol", "littab"]
    }
  },
  "measurements": [
    {"sample": "S1", "temperature_k": "77",  "pressure_bar": "1",  "uptake_wt_pct": "0.21", "uptake_type": "unspecified", "measurement_method": "volumetric_sieverts",     "source_location": "Table 1 column 'N-doped CNTs (this work)', p. 3301 (0.21 at 1 bar); text p. 3301; abstract; isotherm Fig 5a; BET 135 m2/g and Vt 0.38 cm3/g p. 3301; method p. 3298", "note_extra": "77 K, 1 bar; the body hedges about 0.21 wt% but Table 1 and the abstract state 0.21 without a qualifier and Table 1 reserves ca. for its literature columns, so uptake_bound is exact per the primary-table rule", "notes": ["type1", "method1"]},
    {"sample": "S1", "temperature_k": "77",  "pressure_bar": "7",  "uptake_wt_pct": "1.21", "uptake_type": "excess",      "measurement_method": "gravimetric_microbalance", "source_location": "Table 1 column 'N-doped CNTs (this work)', p. 3301 (1.21 at 7 bar); text p. 3301 (maximum H2 uptake of 1.21 wt% at 7 bar); abstract; conclusions; excess isotherm Fig 5b; method p. 3298", "note_extra": "77 K, 7 bar; stated maximum", "notes": ["type2", "methodhp"]},
    {"sample": "S1", "temperature_k": "298", "pressure_bar": "19", "uptake_wt_pct": "0.17", "uptake_type": "excess",      "measurement_method": "gravimetric_microbalance", "source_location": "Table 1 column 'N-doped CNTs (this work)', p. 3301 (0.17 at 19 bar); text p. 3301 (highest uptake 0.17 wt% at 19 bar); abstract; conclusions; excess isotherm Fig 5c; method p. 3298", "note_extra": "298 K, 19 bar", "notes": ["type3", "methodhp"]}
  ]
}

File: references/staging/HYC-0039.json
{
  "paper": {
    "paper_id": "HYC-0039",
    "doi": "10.3390/app11146604",
    "first_author": "Aboud",
    "year": "2021",
    "journal": "Applied Sciences",
    "title": "Hydrogen Storage in Untreated/Ammonia-Treated and Transition Metal-Decorated (Pt, Pd, Ni, Rh, Ir and Ru) Activated Carbons"
  },
  "defaults": {
    "extractor": "HyCAN pipeline v2",
    "extraction_date": "2026-10-02",
    "verification_date": "2026-10-02",
    "uptake_bound": "exact",
    "temperature_unstated": "False",
    "pressure_unstated": "False",
    "measurement_mode": "isothermal",
    "measurement_method": "volumetric_sieverts",
    "extraction_method": "table_direct",
    "verified_by": "Agent B (sonnet): 536 cells, 0 numeric disputes, all 28 Table-2 uptakes/uncertainties/temperatures confirmed and column alignment re-derived. Agent C adjudication: (1) N content 2.0 wt% nulled on the 6 metal-decorated ammonia-treated composites (measured on the ammonia-treated support only, section 3.1; not re-measured on the composite; HYC-0027-M3 precedent), kept only on S2; (2) calibration point added by hand (He skeletal-density void-volume correction, section 2) per tiering doc, lifting the 77 K rows C->B so all 28 rows are B; (3) metal impregnation removed from activation_method (not a pore-activation; HYC-0027 precedent).",
    "extraction_confidence": "5",
    "uptake_type": "excess"
  },
  "notes": {
    "sa": "this paper reports no numerical surface area for any sample; the textural data (a BET area improvement, an average micropore volume ~0.4 cm3/g that is ~half of a total pore volume ~0.8 cm3/g, and a ~2 nm micropore width) are approximate, given only in aggregate and cross-referenced to the authors' prior paper ref 90 (section 3.2), so surface_area_method=none and no pore volume is recorded",
    "metalload": "metal decoration at a nominal 5.0 wt% target by ultrasound-assisted impregnation (section 2); the loading is the synthesis target, not independently quantified. EDX shows a platinum signal in every sample because platinum sputter-coating was used to remove surface charge (a preparation artifact), so EDX cannot confirm decorated-metal content",
    "ncon_support": "the ammonia-treated AC support contains 2.0 wt% N by CHNS (section 3.1); on this metal composite the N content was not separately measured, so dopant_concentration is left empty while dopant_element=N records the ammonia-derived nitrogen",
    "ncon": "nitrogen introduced by ammonia-gas treatment; 2.0 wt% N by CHNS elemental analysis (section 3.1); the ammonia also mildly erodes meso/macropores while leaving micropores unchanged",
    "type": "uptake_type=excess (exact-word rule): all uptakes are evaluated as excess (Gibbs) gas adsorption quantities and Table 2 is headed 'excess hydrogen storage capacities'",
    "press": "pressures are nominal: the 77 K value is the saturation maximum reached at ~7 bar (the excess isotherm declines with further pressure; several 298 K isotherms end near 90 bar) and the 298 K value is at ~100 bar (Table 2 column headers; 'from ambient to 100 bars', section 2); recorded as 7 and 100 bar",
    "incr": "the Table 2 'Incremental wt.%' columns are percentage changes relative to the untreated/undecorated sample, not uptake values, and are not extracted",
    "method": "excess H2 by volumetric Sievert method (HPVA-II, Micromeritics, to 200 bar); degassed 12 h at 200 C under vacuum, degassed mass used; specimen volume He-corrected via skeletal density (void-volume correction); 6N H2; sample mass >= 2.0 g; PCI curves repeated for repeatability; the \u00b1 values are identical across samples (0.1 at 77 K, 0.01 at 298 K) and the paper does not define them",
    "base": "base carbon is commercial Norit RX 1.5 Extra activated carbon (CABOT); synthesis_method=commercial for every sample",
    "class": "metal-decorated samples are class=composite with metal_element set (corpus convention HYC-0027/HYC-0029: a metal-bearing carbon is a composite); the undecorated base is activated_carbon and the undecorated ammonia-treated base is doped_carbon",
    "cal": "calibration point awarded by hand (tiering doc l.24/l.73): section 2 describes the He skeletal-density void-volume correction"
  },
  "samples": {
    "S1": {
      "label": "AC",
      "material_class": "activated_carbon",
      "material_description": "Norit RX 1.5 Extra commercial activated carbon (CABOT), untreated base carbon",
      "synthesis_method": "commercial",
      "surface_area_method": "none",
      "notes": [
        "base",
        "sa",
        "type",
        "press",
        "incr",
        "method",
        "cal"
      ]
    },
    "S2": {
      "label": "NH3-AC",
      "material_class": "doped_carbon",
      "material_description": "ammonia-treated Norit RX 1.5 Extra activated carbon; nitrogen-doped by NH3 gas (2.0 wt% N, CHNS)",
      "synthesis_method": "commercial",
      "surface_area_method": "none",
      "notes": [
        "base",
        "ncon",
        "sa",
        "type",
        "press",
        "incr",
        "method",
        "cal"
      ],
      "dopant_element": "N",
      "dopant_concentration_wt_pct": "2.0",
      "dopant_concentration_method": "elemental_analysis",
      "activation_method": "ammonia-gas (NH3) treatment for nitrogen doping"
    },
    "S3": {
      "label": "Pt-AC",
      "material_class": "composite",
      "material_description": "platinum-decorated Norit RX 1.5 Extra activated carbon (nominal 5.0 wt% Pt by ultrasound-assisted impregnation)",
      "synthesis_method": "commercial",
      "surface_area_method": "none",
      "notes": [
        "base",
        "class",
        "metalload",
        "sa",
        "type",
        "press",
        "incr",
        "method",
        "cal"
      ],
      "metal_element": "Pt",
      "metal_loading_wt_pct": "5.0"
    },
    "S4": {
      "label": "Pt-NH3-AC",
      "material_class": "composite",
      "material_description": "platinum-decorated, ammonia-treated (N-doped) Norit RX 1.5 Extra activated carbon (nominal 5.0 wt% Pt; N from NH3 treatment of the support)",
      "synthesis_method": "commercial",
      "surface_area_method": "none",
      "notes": [
        "base",
        "class",
        "metalload",
        "ncon_support",
        "sa",
        "type",
        "press",
        "incr",
        "method",
        "cal"
      ],
      "dopant_element": "N",
      "activation_method": "ammonia-gas (NH3) treatment for nitrogen doping",
      "metal_element": "Pt",
      "metal_loading_wt_pct": "5.0"
    },
    "S5": {
      "label": "Pd-AC",
      "material_class": "composite",
      "material_description": "palladium-decorated Norit RX 1.5 Extra activated carbon (nominal 5.0 wt% Pd by ultrasound-assisted impregnation)",
      "synthesis_method": "commercial",
      "surface_area_method": "none",
      "notes": [
        "base",
        "class",
        "metalload",
        "sa",
        "type",
        "press",
        "incr",
        "method",
        "cal"
      ],
      "metal_element": "Pd",
      "metal_loading_wt_pct": "5.0"
    },
    "S6": {
      "label": "Pd-NH3-AC",
      "material_class": "composite",
      "material_description": "palladium-decorated, ammonia-treated (N-doped) Norit RX 1.5 Extra activated carbon (nominal 5.0 wt% Pd; N from NH3 treatment of the support)",
      "synthesis_method": "commercial",
      "surface_area_method": "none",
      "notes": [
        "base",
        "class",
        "metalload",
        "ncon_support",
        "sa",
        "type",
        "press",
        "incr",
        "method",
        "cal"
      ],
      "dopant_element": "N",
      "activation_method": "ammonia-gas (NH3) treatment for nitrogen doping",
      "metal_element": "Pd",
      "metal_loading_wt_pct": "5.0"
    },
    "S7": {
      "label": "Ni-AC",
      "material_class": "composite",
      "material_description": "nickel-decorated Norit RX 1.5 Extra activated carbon (nominal 5.0 wt% Ni by ultrasound-assisted impregnation)",
      "synthesis_method": "commercial",
      "surface_area_method": "none",
      "notes": [
        "base",
        "class",
        "metalload",
        "sa",
        "type",
        "press",
        "incr",
        "method",
        "cal"
      ],
      "metal_element": "Ni",
      "metal_loading_wt_pct": "5.0"
    },
    "S8": {
      "label": "Ni-NH3-AC",
      "material_class": "composite",
      "material_description": "nickel-decorated, ammonia-treated (N-doped) Norit RX 1.5 Extra activated carbon (nominal 5.0 wt% Ni; N from NH3 treatment of the support)",
      "synthesis_method": "commercial",
      "surface_area_method": "none",
      "notes": [
        "base",
        "class",
        "metalload",
        "ncon_support",
        "sa",
        "type",
        "press",
        "incr",
        "method",
        "cal"
      ],
      "dopant_element": "N",
      "activation_method": "ammonia-gas (NH3) treatment for nitrogen doping",
      "metal_element": "Ni",
      "metal_loading_wt_pct": "5.0"
    },
    "S9": {
      "label": "Rh-AC",
      "material_class": "composite",
      "material_description": "rhodium-decorated Norit RX 1.5 Extra activated carbon (nominal 5.0 wt% Rh by ultrasound-assisted impregnation)",
      "synthesis_method": "commercial",
      "surface_area_method": "none",
      "notes": [
        "base",
        "class",
        "metalload",
        "sa",
        "type",
        "press",
        "incr",
        "method",
        "cal"
      ],
      "metal_element": "Rh",
      "metal_loading_wt_pct": "5.0"
    },
    "S10": {
      "label": "Rh-NH3-AC",
      "material_class": "composite",
      "material_description": "rhodium-decorated, ammonia-treated (N-doped) Norit RX 1.5 Extra activated carbon (nominal 5.0 wt% Rh; N from NH3 treatment of the support)",
      "synthesis_method": "commercial",
      "surface_area_method": "none",
      "notes": [
        "base",
        "class",
        "metalload",
        "ncon_support",
        "sa",
        "type",
        "press",
        "incr",
        "method",
        "cal"
      ],
      "dopant_element": "N",
      "activation_method": "ammonia-gas (NH3) treatment for nitrogen doping",
      "metal_element": "Rh",
      "metal_loading_wt_pct": "5.0"
    },
    "S11": {
      "label": "Ir-AC",
      "material_class": "composite",
      "material_description": "iridium-decorated Norit RX 1.5 Extra activated carbon (nominal 5.0 wt% Ir by ultrasound-assisted impregnation)",
      "synthesis_method": "commercial",
      "surface_area_method": "none",
      "notes": [
        "base",
        "class",
        "metalload",
        "sa",
        "type",
        "press",
        "incr",
        "method",
        "cal"
      ],
      "metal_element": "Ir",
      "metal_loading_wt_pct": "5.0"
    },
    "S12": {
      "label": "Ir-NH3-AC",
      "material_class": "composite",
      "material_description": "iridium-decorated, ammonia-treated (N-doped) Norit RX 1.5 Extra activated carbon (nominal 5.0 wt% Ir; N from NH3 treatment of the support)",
      "synthesis_method": "commercial",
      "surface_area_method": "none",
      "notes": [
        "base",
        "class",
        "metalload",
        "ncon_support",
        "sa",
        "type",
        "press",
        "incr",
        "method",
        "cal"
      ],
      "dopant_element": "N",
      "activation_method": "ammonia-gas (NH3) treatment for nitrogen doping",
      "metal_element": "Ir",
      "metal_loading_wt_pct": "5.0"
    },
    "S13": {
      "label": "Ru-AC",
      "material_class": "composite",
      "material_description": "ruthenium-decorated Norit RX 1.5 Extra activated carbon (nominal 5.0 wt% Ru by ultrasound-assisted impregnation)",
      "synthesis_method": "commercial",
      "surface_area_method": "none",
      "notes": [
        "base",
        "class",
        "metalload",
        "sa",
        "type",
        "press",
        "incr",
        "method",
        "cal"
      ],
      "metal_element": "Ru",
      "metal_loading_wt_pct": "5.0"
    },
    "S14": {
      "label": "Ru-NH3-AC",
      "material_class": "composite",
      "material_description": "ruthenium-decorated, ammonia-treated (N-doped) Norit RX 1.5 Extra activated carbon (nominal 5.0 wt% Ru; N from NH3 treatment of the support)",
      "synthesis_method": "commercial",
      "surface_area_method": "none",
      "notes": [
        "base",
        "class",
        "metalload",
        "ncon_support",
        "sa",
        "type",
        "press",
        "incr",
        "method",
        "cal"
      ],
      "dopant_element": "N",
      "activation_method": "ammonia-gas (NH3) treatment for nitrogen doping",
      "metal_element": "Ru",
      "metal_loading_wt_pct": "5.0"
    }
  },
  "measurements": [
    {
      "sample": "S1",
      "temperature_k": "77",
      "pressure_bar": "7",
      "uptake_wt_pct": "2.5",
      "uncertainty_wt_pct": "0.1",
      "reproducibility_tier": "B",
      "source_location": "Table 2 (excess H2 capacity at ~7 bar & 77 K); H2 method section 2"
    },
    {
      "sample": "S1",
      "temperature_k": "298",
      "pressure_bar": "100",
      "uptake_wt_pct": "0.21",
      "uncertainty_wt_pct": "0.01",
      "reproducibility_tier": "B",
      "source_location": "Table 2 (excess H2 capacity at ~100 bar & 298 K); H2 method section 2"
    },
    {
      "sample": "S2",
      "temperature_k": "77",
      "pressure_bar": "7",
      "uptake_wt_pct": "2.6",
      "uncertainty_wt_pct": "0.1",
      "reproducibility_tier": "B",
      "source_location": "Table 2 (excess H2 capacity at ~7 bar & 77 K); H2 method section 2"
    },
    {
      "sample": "S2",
      "temperature_k": "298",
      "pressure_bar": "100",
      "uptake_wt_pct": "0.33",
      "uncertainty_wt_pct": "0.01",
      "reproducibility_tier": "B",
      "source_location": "Table 2 (excess H2 capacity at ~100 bar & 298 K); H2 method section 2"
    },
    {
      "sample": "S3",
      "temperature_k": "77",
      "pressure_bar": "7",
      "uptake_wt_pct": "2.3",
      "uncertainty_wt_pct": "0.1",
      "reproducibility_tier": "B",
      "source_location": "Table 2 (excess H2 capacity at ~7 bar & 77 K); H2 method section 2"
    },
    {
      "sample": "S3",
      "temperature_k": "298",
      "pressure_bar": "100",
      "uptake_wt_pct": "0.26",
      "uncertainty_wt_pct": "0.01",
      "reproducibility_tier": "B",
      "source_location": "Table 2 (excess H2 capacity at ~100 bar & 298 K); H2 method section 2"
    },
    {
      "sample": "S4",
      "temperature_k": "77",
      "pressure_bar": "7",
      "uptake_wt_pct": "2.4",
      "uncertainty_wt_pct": "0.1",
      "reproducibility_tier": "B",
      "source_location": "Table 2 (excess H2 capacity at ~7 bar & 77 K); H2 method section 2"
    },
    {
      "sample": "S4",
      "temperature_k": "298",
      "pressure_bar": "100",
      "uptake_wt_pct": "0.37",
      "uncertainty_wt_pct": "0.01",
      "reproducibility_tier": "B",
      "source_location": "Table 2 (excess H2 capacity at ~100 bar & 298 K); H2 method section 2"
    },
    {
      "sample": "S5",
      "temperature_k": "77",
      "pressure_bar": "7",
      "uptake_wt_pct": "2.5",
      "uncertainty_wt_pct": "0.1",
      "reproducibility_tier": "B",
      "source_location": "Table 2 (excess H2 capacity at ~7 bar & 77 K); H2 method section 2"
    },
    {
      "sample": "S5",
      "temperature_k": "298",
      "pressure_bar": "100",
      "uptake_wt_pct": "0.41",
      "uncertainty_wt_pct": "0.01",
      "reproducibility_tier": "B",
      "source_location": "Table 2 (excess H2 capacity at ~100 bar & 298 K); H2 method section 2"
    },
    {
      "sample": "S6",
      "temperature_k": "77",
      "pressure_bar": "7",
      "uptake_wt_pct": "2.6",
      "uncertainty_wt_pct": "0.1",
      "reproducibility_tier": "B",
      "source_location": "Table 2 (excess H2 capacity at ~7 bar & 77 K); H2 method section 2"
    },
    {
      "sample": "S6",
      "temperature_k": "298",
      "pressure_bar": "100",
      "uptake_wt_pct": "0.49",
      "uncertainty_wt_pct": "0.01",
      "reproducibility_tier": "B",
      "source_location": "Table 2 (excess H2 capacity at ~100 bar & 298 K); H2 method section 2"
    },
    {
      "sample": "S7",
      "temperature_k": "77",
      "pressure_bar": "7",
      "uptake_wt_pct": "2.4",
      "uncertainty_wt_pct": "0.1",
      "reproducibility_tier": "B",
      "source_location": "Table 2 (excess H2 capacity at ~7 bar & 77 K); H2 method section 2"
    },
    {
      "sample": "S7",
      "temperature_k": "298",
      "pressure_bar": "100",
      "uptake_wt_pct": "0.39",
      "uncertainty_wt_pct": "0.01",
      "reproducibility_tier": "B",
      "source_location": "Table 2 (excess H2 capacity at ~100 bar & 298 K); H2 method section 2"
    },
    {
      "sample": "S8",
      "temperature_k": "77",
      "pressure_bar": "7",
      "uptake_wt_pct": "2.5",
      "uncertainty_wt_pct": "0.1",
      "reproducibility_tier": "B",
      "source_location": "Table 2 (excess H2 capacity at ~7 bar & 77 K); H2 method section 2"
    },
    {
      "sample": "S8",
      "temperature_k": "298",
      "pressure_bar": "100",
      "uptake_wt_pct": "0.43",
      "uncertainty_wt_pct": "0.01",
      "reproducibility_tier": "B",
      "source_location": "Table 2 (excess H2 capacity at ~100 bar & 298 K); H2 method section 2"
    },
    {
      "sample": "S9",
      "temperature_k": "77",
      "pressure_bar": "7",
      "uptake_wt_pct": "2.3",
      "uncertainty_wt_pct": "0.1",
      "reproducibility_tier": "B",
      "source_location": "Table 2 (excess H2 capacity at ~7 bar & 77 K); H2 method section 2"
    },
    {
      "sample": "S9",
      "temperature_k": "298",
      "pressure_bar": "100",
      "uptake_wt_pct": "0.36",
      "uncertainty_wt_pct": "0.01",
      "reproducibility_tier": "B",
      "source_location": "Table 2 (excess H2 capacity at ~100 bar & 298 K); H2 method section 2"
    },
    {
      "sample": "S10",
      "temperature_k": "77",
      "pressure_bar": "7",
      "uptake_wt_pct": "2.4",
      "uncertainty_wt_pct": "0.1",
      "reproducibility_tier": "B",
      "source_location": "Table 2 (excess H2 capacity at ~7 bar & 77 K); H2 method section 2"
    },
    {
      "sample": "S10",
      "temperature_k": "298",
      "pressure_bar": "100",
      "uptake_wt_pct": "0.40",
      "uncertainty_wt_pct": "0.01",
      "reproducibility_tier": "B",
      "source_location": "Table 2 (excess H2 capacity at ~100 bar & 298 K); H2 method section 2"
    },
    {
      "sample": "S11",
      "temperature_k": "77",
      "pressure_bar": "7",
      "uptake_wt_pct": "2.3",
      "uncertainty_wt_pct": "0.1",
      "reproducibility_tier": "B",
      "source_location": "Table 2 (excess H2 capacity at ~7 bar & 77 K); H2 method section 2"
    },
    {
      "sample": "S11",
      "temperature_k": "298",
      "pressure_bar": "100",
      "uptake_wt_pct": "0.43",
      "uncertainty_wt_pct": "0.01",
      "reproducibility_tier": "B",
      "source_location": "Table 2 (excess H2 capacity at ~100 bar & 298 K); H2 method section 2"
    },
    {
      "sample": "S12",
      "temperature_k": "77",
      "pressure_bar": "7",
      "uptake_wt_pct": "2.4",
      "uncertainty_wt_pct": "0.1",
      "reproducibility_tier": "B",
      "source_location": "Table 2 (excess H2 capacity at ~7 bar & 77 K); H2 method section 2"
    },
    {
      "sample": "S12",
      "temperature_k": "298",
      "pressure_bar": "100",
      "uptake_wt_pct": "0.48",
      "uncertainty_wt_pct": "0.01",
      "reproducibility_tier": "B",
      "source_location": "Table 2 (excess H2 capacity at ~100 bar & 298 K); H2 method section 2"
    },
    {
      "sample": "S13",
      "temperature_k": "77",
      "pressure_bar": "7",
      "uptake_wt_pct": "2.3",
      "uncertainty_wt_pct": "0.1",
      "reproducibility_tier": "B",
      "source_location": "Table 2 (excess H2 capacity at ~7 bar & 77 K); H2 method section 2"
    },
    {
      "sample": "S13",
      "temperature_k": "298",
      "pressure_bar": "100",
      "uptake_wt_pct": "0.39",
      "uncertainty_wt_pct": "0.01",
      "reproducibility_tier": "B",
      "source_location": "Table 2 (excess H2 capacity at ~100 bar & 298 K); H2 method section 2"
    },
    {
      "sample": "S14",
      "temperature_k": "77",
      "pressure_bar": "7",
      "uptake_wt_pct": "2.4",
      "uncertainty_wt_pct": "0.1",
      "reproducibility_tier": "B",
      "source_location": "Table 2 (excess H2 capacity at ~7 bar & 77 K); H2 method section 2"
    },
    {
      "sample": "S14",
      "temperature_k": "298",
      "pressure_bar": "100",
      "uptake_wt_pct": "0.42",
      "uncertainty_wt_pct": "0.01",
      "reproducibility_tier": "B",
      "source_location": "Table 2 (excess H2 capacity at ~100 bar & 298 K); H2 method section 2"
    }
  ]
}
