Repository: AvinGupta-ship-it/hycan-db

# HyCAN-DB: Hydrogen in Carbon Nanomaterials Database
HyCAN-DB is an open database of primary hydrogen sorption measurements on
carbon sorbents (activated carbons, nanotubes, graphene-family materials,
carbide-derived, templated and zeolite-derived carbons, and doped variants),
with full per-row provenance and a registered, design-based analysis of what
the literature actually supports.

**v1.0: 17,061 measurement rows from 124 papers (1987–2026), built under a
publicly registered protocol — 80 papers drawn as a stratified probability
sample of a 5,251-record frame, each independently dual-extracted and
adjudicated, plus the re-extracted v0.1 corpus.**

---

File: references/staging/HYC-0042.json
{
  "paper": {
    "paper_id": "HYC-0042",
    "doi": "10.3389/fchem.2019.00864",
    "first_author": "Molefe",
    "year": "2019",
    "journal": "Frontiers in Chemistry",
    "title": "Polymer-Based Shaping Strategy for Zeolite Templated Carbons (ZTC) and Their Metal Organic Framework (MOF) Composites for Improved Hydrogen Storage Properties"
  },
  "defaults": {
    "extractor": "HyCAN pipeline v2",
    "extraction_date": "2026-10-02",
    "verification_date": "2026-10-02",
    "uptake_bound": "exact",
    "temperature_unstated": "False",
    "pressure_unstated": "False",
    "measurement_mode": "isothermal",
    "measurement_method": "volumetric_sieverts",
    "extraction_method": "table_direct",
    "verified_by": "Agent B (sonnet): ~60 cells, 0 numeric disputes; the scope selection (ZTC + two ZTC-composites in; pure MOF, pure polymer, polymer+MOF out) and the exclusion of the mass-weighted Estimated columns confirmed. Agent C adjudication: (1) composite synthesis_method 'other' -> 'template_synthesis' (corpus convention: a composite carries its carbon component's route; all 15 existing composite rows do); (2) pore_volume_method 'HK' -> 'unspecified' (the total pore volume is a single-point value at p/p0~0.99 per footnote d; corpus convention HYC-0032/0037); (3) ZTC HF/HCl purification added to the two composites (HYC-0029 precedent). All 3 rows Tier B.",
    "extraction_confidence": "5",
    "uptake_type": "unspecified"
  },
  "notes": {
    "type": "uptake_type=unspecified (exact-word rule): the paper labels these 'H2 uptake'/'H2 adsorbed at 77 K and 1 bar'; 'excess' appears only as 'excess furfuryl alcohol' and 'Total' only in 'Total pore vol.'",
    "porevol": "total_pore_volume_cm3_g is a single-point total at p/p0~0.99 (Table 1 footnote d: 'Total pore volume determined from H-K analysis by uptake at p/p ~0.99'); Horvath-Kawazoe is a micropore-size model and does not yield a 0.99 total, so pore_volume_method=unspecified (corpus convention for single-point totals); micropore_surface_area_m2_g is the t-plot micropore area (footnote c)",
    "estimated": "the Table 1 'Estimated BET SSA' and 'Estimated H2 uptake' columns are mass-weighted predictions from the pristine components, not measurements, and are not extracted",
    "method": "N2 and H2 sorption to 1 bar on a Micromeritics ASAP 2020 HD (static volumetric) at 77 K; degassed 8 h at 200 C under vacuum; measurement_method=volumetric_sieverts by instrument identity (HYC-0022 precedent); sample mass and blank/calibration not stated",
    "scope": "pristine UiO-66(Zr) (a MOF), pristine PIM-1 (a polymer) and PIM-1/80 wt% UiO-66(Zr) (polymer+MOF, no carbon) are not carbon nanomaterials and are excluded; the ZTC and the two ZTC-containing composites are in scope",
    "composite": "a ZTC-containing composite is class=composite (corpus convention): it holds the zeolite-templated carbon plus a PIM-1 binder (and UiO-66 MOF in the three-filler composite); synthesis_method is template_synthesis after the ZTC route; material_description gives the component fractions",
    "ztc": "zeolite-13X-templated carbon by furfuryl-alcohol impregnation and ethylene CVD, carbonised 900 C; HF then HCl washing removes the zeolite template (purification)",
    "ternary": "the three-filler composite (40 wt% ZTC) is a borderline carbon/MOF composite, included under manual section 7.2 (tag and include borderline carbon-MOF composites)",
    "onebar": "Chahine caveat (section 5): 1-bar cryogenic rows score a by-hand chahine 1 (saturation bound inapplicable at 1 bar); Tier B either way"
  },
  "samples": {
    "S1": {
      "label": "ZTC",
      "material_class": "templated_carbon",
      "material_description": "pristine zeolite-13X-templated carbon (ZTC): furfuryl-alcohol impregnation, ethylene CVD, carbonised 900 C, zeolite removed by HF/HCl",
      "synthesis_method": "template_synthesis",
      "surface_area_method": "BET",
      "bet_surface_area_m2_g": "3206.0",
      "micropore_surface_area_m2_g": "3004.0",
      "total_pore_volume_cm3_g": "1.54",
      "pore_volume_method": "unspecified",
      "pore_volume_probe_gas": "N2",
      "purification_method": "HF (10%) wash 24 h then reflux in HCl (10%) 24 h to remove the zeolite 13X template",
      "notes": [
        "type",
        "porevol",
        "method",
        "scope",
        "ztc",
        "onebar"
      ]
    },
    "S2": {
      "label": "PIM-1/80 wt% ZTC",
      "material_class": "composite",
      "material_description": "shaped composite monolith of 80 wt% ZTC and 20 wt% PIM-1 polymer binder (solvent blending in TCE)",
      "synthesis_method": "template_synthesis",
      "surface_area_method": "BET",
      "bet_surface_area_m2_g": "2433.0",
      "micropore_surface_area_m2_g": "2262.0",
      "total_pore_volume_cm3_g": "1.18",
      "pore_volume_method": "unspecified",
      "pore_volume_probe_gas": "N2",
      "purification_method": "the ZTC filler was purified by HF (10%) wash 24 h then reflux in HCl (10%) 24 h to remove the zeolite 13X template",
      "notes": [
        "type",
        "porevol",
        "estimated",
        "method",
        "composite",
        "onebar"
      ]
    },
    "S3": {
      "label": "PIM-1/UiO-66(Zr)/ZTC (80 wt%)",
      "material_class": "composite",
      "material_description": "shaped composite monolith of 20 wt% PIM-1, 40 wt% ZTC and 40 wt% UiO-66(Zr) MOF (solvent blending in TCE)",
      "synthesis_method": "template_synthesis",
      "surface_area_method": "BET",
      "bet_surface_area_m2_g": "1767.0",
      "micropore_surface_area_m2_g": "1668.0",
      "total_pore_volume_cm3_g": "0.83",
      "pore_volume_method": "unspecified",
      "pore_volume_probe_gas": "N2",
      "purification_method": "the ZTC filler was purified by HF (10%) wash 24 h then reflux in HCl (10%) 24 h to remove the zeolite 13X template",
      "notes": [
        "type",
        "porevol",
        "estimated",
        "method",
        "composite",
        "ternary",
        "onebar"
      ]
    }
  },
  "measurements": [
    {
      "sample": "S1",
      "temperature_k": "77",
      "pressure_bar": "1",
      "uptake_wt_pct": "2.38",
      "reproducibility_tier": "B",
      "source_location": "Table 1 (measured BET SSA, t-plot micropore area, single-point total pore volume, measured H2 uptake at 77 K, 1 bar); Fig 6 (H2 isotherms); method 'Sample Characterization'"
    },
    {
      "sample": "S2",
      "temperature_k": "77",
      "pressure_bar": "1",
      "uptake_wt_pct": "1.87",
      "reproducibility_tier": "B",
      "source_location": "Table 1 (measured BET SSA, t-plot micropore area, single-point total pore volume, measured H2 uptake at 77 K, 1 bar); Fig 6 (H2 isotherms); method 'Sample Characterization'"
    },
    {
      "sample": "S3",
      "temperature_k": "77",
      "pressure_bar": "1",
      "uptake_wt_pct": "1.65",
      "reproducibility_tier": "B",
      "source_location": "Table 1 (measured BET SSA, t-plot micropore area, single-point total pore volume, measured H2 uptake at 77 K, 1 bar); Fig 6 (H2 isotherms); method 'Sample Characterization'"
    }
  ]
}

File: references/staging/HYC-0043.json
{
  "paper": {
    "paper_id": "HYC-0043",
    "doi": "10.15376/biores.14.4.9755-9765",
    "first_author": "Ma",
    "year": "2019",
    "journal": "BioResources",
    "title": "Preparation and Adsorption of CO2 and H2 by Activated Carbon Hollow Fibers from Rubber Wood (Hevea brasiliensis)"
  },
  "defaults": {
    "extractor": "HyCAN pipeline v2",
    "extraction_date": "2026-10-02",
    "verification_date": "2026-10-02",
    "uptake_bound": "exact",
    "temperature_unstated": "False",
    "pressure_unstated": "False",
    "measurement_mode": "isothermal",
    "measurement_method": "volumetric_sieverts",
    "extraction_method": "text_direct",
    "verified_by": "Agent B (sonnet): ~60 cells, 0 numeric disputes; the single-sample scope (only WC-ACHF-1.0% is text-anchored; the other four samples are figure-only), the 77 K temperature (298 K in the conclusion is a typo), the CO2 exclusion, uptake_type=unspecified and empty dopant_element (incidental N/P) all confirmed. Agent C adjudication: (1) the 100-bar row (4.51 wt%) downgraded to Tier C and confidence 4 -- Fig 4b shows the excess maximum near ~25-30 bar and the ~100-bar point slightly lower, so '4.51 at 100 bar' pairs the run-window pressure with the curve maximum (the paper states this pairing in text, recorded with the caveat); (2) functional_groups unit corrected to at.% (Fig 2a XPS [at.%]: C 91.26, N 1.06, O 7.34, P 0.35).",
    "extraction_confidence": "5",
    "uptake_type": "unspecified"
  },
  "notes": {
    "type": "uptake_type=unspecified (exact-word rule): the paper labels these 'hydrogen storage'/'H2 adsorption storage'; the only 'excess' strings are 'excessive' about charcoal powder",
    "onlyone": "only WC-ACHF-1.0% has text-anchored values; the other four samples (0, 0.5, 2.0, 3.0%) have only figure-only per-sample uptakes (Fig 4 insets) and figure-only textural parameters (Fig 3 inset), which are unanchorable (section 3.4 step 6) and are not recorded",
    "assign": "the 77 K/1 bar value 2.24 wt% is the maximum of the stated 2.06-2.24 wt% range and WC-ACHF-1.0% is stated to be the highest sample at both 1 and 100 bar, so 2.24 is assigned to it (slight inference; extraction_confidence 4; WA-2.0 is only ~0.01 wt% lower)",
    "pmax": "Fig 4b shows the WC-ACHF-1.0% 77 K excess isotherm peaking near ~25-30 bar with the ~100-bar point slightly lower; the abstract/body state '4.51 wt% at 77 K and 100 bar', so 4.51 is the curve maximum reported against the 0-100 bar run window, not necessarily the 100-bar value; recorded at 100 bar per the text with Tier C and confidence 4",
    "typo": "the conclusion prints '4.51 wt% at 298 K and 100 bar'; the abstract, Fig 4b and the methods all give 77 K, and H2 was measured 0-100 bar at 77 K, so 298 K is a typo and temperature_k=77 is recorded",
    "co2": "CO2 adsorption (273 K; 4.76-7.13 mmol/g) is a different gas and is not extracted",
    "porevol": "total_pore_volume_cm3_g 0.860 is the text value for WC-ACHF-1.0%; per-sample micropore (t-plot) and mesopore (BJH) volumes are figure-only (Fig 3 inset); pore_volume_method=unspecified (single total value)",
    "psd": "the porosity is bimodal ultramicropores at ~0.50 and ~0.56 nm, not a single average, so no average pore diameter is recorded",
    "hetero": "N (1.06 at.% by XPS for WC-ACHF-1.0%), O and P are incidental, from the wood-liquefaction precursor (H3PO4 activation, hexamethylenetetramine), not deliberate heteroatom doping, so dopant_element is left empty (incidental-heteroatom convention); 'doping' in the title refers to the 1 wt% wood-charcoal carbon additive",
    "charcoal": "WC-ACHF-1.0% is an activated carbon hollow fiber from rubber-wood liquefaction doped with 1.0 wt% wood charcoal powder (based on wood liquefaction) in the spinning solution, steam-activated at 800 C",
    "bet": "surface_area_method=BET: the 1902 m2/g value is text-anchored ('specific surface area ... 1902 m2 g-1') and labelled BET in the Fig 3 inset and Fig 4d axis",
    "method": "H2 adsorption/desorption 0-100 bar and 0-1 bar at 77 K on an Automated Sievert's apparatus (Advanced Material Corp.); fully reversible; N2 flow 100 mL/min during activation; sample mass and blank/calibration not stated"
  },
  "samples": {
    "S1": {
      "label": "WC-ACHF-1.0%",
      "material_class": "activated_carbon",
      "material_description": "wood-charcoal-doped activated carbon hollow fiber (WC-ACHF-1.0%) from rubber-wood (Hevea brasiliensis) liquefaction, melt-spun, steam-activated at 800 C; 1.0 wt% wood charcoal powder additive (based on wood liquefaction)",
      "synthesis_method": "physical_activation",
      "activation_method": "steam activation at 800 C, 1 h, 10 g/min steam, N2 flow 100 mL/min; precursor from H3PO4 wood liquefaction, melt spinning, half-curing",
      "surface_area_method": "BET",
      "bet_surface_area_m2_g": "1902.0",
      "total_pore_volume_cm3_g": "0.860",
      "pore_volume_method": "unspecified",
      "pore_volume_probe_gas": "N2",
      "functional_groups": "incidental N (1.06 at.% by XPS), O (7.34 at.%) and P (0.35 at.%) from the wood-liquefaction precursor (C 91.26 at.%, Fig 2a); not deliberate doping",
      "notes": [
        "type",
        "onlyone",
        "porevol",
        "psd",
        "hetero",
        "charcoal",
        "bet",
        "method",
        "co2"
      ]
    }
  },
  "measurements": [
    {
      "sample": "S1",
      "temperature_k": "77",
      "pressure_bar": "1",
      "uptake_wt_pct": "2.24",
      "reproducibility_tier": "B",
      "extraction_confidence": "4",
      "extraction_method": "text_direct",
      "source_location": "body 'Hydrogen Adsorption Performance' (1-bar range 2.06-2.24 wt%, WC-ACHF-1.0% highest; Fig 4a inset); BET 1902 m2/g and total pore vol 0.860 cm3/g body; method 'Methods'",
      "notes": [
        "assign"
      ],
      "note_extra": "1-bar cryogenic row: chahine scored a by-hand 1 (section 5); Tier B either way"
    },
    {
      "sample": "S1",
      "temperature_k": "77",
      "pressure_bar": "100",
      "uptake_wt_pct": "4.51",
      "reproducibility_tier": "C",
      "extraction_confidence": "4",
      "extraction_method": "text_direct",
      "source_location": "abstract and body (highest H2 uptake 4.51 wt% at 77 K, 100 bar for WC-ACHF-1.0%; Fig 4b inset); method 'Methods' (Automated Sievert's, 0-100 bar, 77 K)",
      "notes": [
        "pmax",
        "typo"
      ]
    }
  ]
}

File: references/staging/HYC-0044.json
{
  "paper": {
    "paper_id": "HYC-0044",
    "doi": "10.3390/nano11071830",
    "first_author": "Hwang",
    "year": "2021",
    "journal": "Nanomaterials",
    "title": "The Enhanced Hydrogen Storage Capacity of Carbon Fibers: The Effect of Hollow Porous Structure and Surface Modification"
  },
  "defaults": {
    "extractor": "HyCAN pipeline v2",
    "extraction_date": "2026-10-02",
    "verification_date": "2026-10-02",
    "uptake_bound": "exact",
    "temperature_unstated": "False",
    "pressure_unstated": "False",
    "measurement_mode": "isothermal",
    "measurement_method": "gravimetric_microbalance",
    "extraction_method": "table_direct",
    "extraction_confidence": "5",
    "uptake_type": "unspecified",
    "verified_by": "Agent B (sonnet, independent re-extraction of Tables 1-3): ~142 cells, 0 numeric disputes (Pd 0.5 Vp: Table value 1.43 used over the body-text 1.42, resolved to the table). material_class/synthesis_method/surface_area_method/metal_element and uptake_type=unspecified confirmed; 12 'This work' samples captured once each; the 5 literature rows and 2 calculated values (4.78/0.67 wt%) correctly excluded. Agent C adjudication: pore_diameter_method HK->other on the five Waverage rows (the Table 2 footnote attributes Waverage to the Saito-Foley method, distinct from the Horvath-Kawazoe used for the micropore volume; Saito-Foley is not a schema literal)."
  },
  "notes": {
    "type": "uptake_type=unspecified (exact-word rule): the paper labels these 'hydrogen storage capacity'/'H2 uptake'/'hydrogen capacity'; neither 'excess' nor 'total' is used for any value",
    "cond": "all H2 values are at 77 K and 10 MPa (=100 bar) (Table 2/Table 3 headers, abstract); isotherm saturates by ~2 MPa (section 3.2) but the reported capacity is the 100-bar value",
    "method": "H2 by the gravimetric method at 77 K (ISOSORP-HyGrA, Waters); N2 sorption at 77 K (ASAP 2020) for texture; the paper states no H2 purity, no sample mass and describes no buoyancy/void-volume correction, so no calibration point",
    "sa": "surface_area_method=BET; SBET from Table 1/2/3; total pore volume Vp is a single-point value at P/P0~0.99 (Table footnotes), so pore_volume_method is set to HK (the method stated for the micropore volume Vmicro) with the total noted as single-point; micropore volume Vmicro by Horvath-Kawazoe (HK)",
    "wavg": "average_pore_diameter is Waverage, the average micropore width determined by the Saito-Foley method (Table 2 footnote); Saito-Foley is not a schema literal and is distinct from the Horvath-Kawazoe method used for the micropore VOLUME, so pore_diameter_method=other (Agent B HYC-0044 adjudication); reported only for the five Table-2 samples",
    "cf": "CF is a non-porous (SBET 11) carbon fibre from carbonization of mono-component PAN; non-activated carbon fibre -> class 'other' (HYC-0024-S1 precedent); synthesis_method=carbonization",
    "pcf": "PCF is a porous carbon fibre made by carbonization of the PVA-removed PAN fibre (no activation agent; porosity from sacrificial PVA removal), so it is a non-activated carbon fibre -> class 'other' (HYC-0024-S1 precedent), synthesis_method=carbonization",
    "acf": "ACF/APCF are KOH-chemically-activated carbon fibres -> class 'activated_carbon' (HYC-0024-S2/S3 precedent), synthesis_method=chemical_activation",
    "pd": "Pd-decorated APCF_H 0.3 is metal-bearing -> class 'composite' with metal_element=Pd (HYC-0027/29/39/40 convention); synthesis_method=chemical_activation (the carbon component's route); Pd electrodeposited from 0.1/0.5/1 mM PdCl2; the loading is given only as a supplementary atomic-% (Table S1, unavailable), so metal_loading is empty",
    "charonly": "characterization-only row (Table 1 texture; this process-optimisation sample was not taken to H2 testing and any H2 is only in the unavailable supplementary Fig S1), so measurement_method=not_applicable and uptake is empty (HYC-0007/0033 precedent)",
    "chahine": "Chahine note: 77 K, 100 bar; scored by the rubric against the BET bound"
  },
  "samples": {
    "S1": {
      "label": "CF",
      "material_class": "other",
      "synthesis_method": "carbonization",
      "material_description": "carbon fibre from carbonization (1200 C, N2) of mono-component PAN wet-spun fibre; non-porous reference",
      "surface_area_method": "BET",
      "bet_surface_area_m2_g": "11.0",
      "pore_volume_method": "HK",
      "pore_volume_probe_gas": "N2",
      "total_pore_volume_cm3_g": "0.06",
      "micropore_volume_cm3_g": "0.01",
      "average_pore_diameter_nm": "1.81",
      "pore_diameter_method": "other",
      "notes": [
        "cf",
        "type",
        "cond",
        "wavg",
        "chahine",
        "sa",
        "method"
      ]
    },
    "S2": {
      "label": "ACF",
      "material_class": "activated_carbon",
      "synthesis_method": "chemical_activation",
      "material_description": "activated carbon fibre from KOH activation of carbonized mono-component PAN fibre",
      "surface_area_method": "BET",
      "bet_surface_area_m2_g": "316.0",
      "pore_volume_method": "HK",
      "pore_volume_probe_gas": "N2",
      "total_pore_volume_cm3_g": "0.21",
      "micropore_volume_cm3_g": "0.12",
      "average_pore_diameter_nm": "1.13",
      "pore_diameter_method": "other",
      "activation_method": "KOH chemical activation: PCF immersed in 8 M KOH 60 C 4 h, dried, calcined 900 C 1 h under N2, HCl wash to remove residual K",
      "notes": [
        "acf",
        "type",
        "cond",
        "wavg",
        "chahine",
        "sa",
        "method"
      ]
    },
    "S3": {
      "label": "PCF_H 0.3",
      "material_class": "other",
      "synthesis_method": "carbonization",
      "material_description": "porous carbon fibre (PAN/PVA_H 7:3): PVA_H selectively removed from the wet-spun PAN/PVA bi-component fibre, then carbonized at 1200 C; not activated",
      "surface_area_method": "BET",
      "bet_surface_area_m2_g": "889.0",
      "pore_volume_method": "HK",
      "pore_volume_probe_gas": "N2",
      "total_pore_volume_cm3_g": "0.47",
      "micropore_volume_cm3_g": "0.34",
      "average_pore_diameter_nm": "1.12",
      "pore_diameter_method": "other",
      "notes": [
        "pcf",
        "type",
        "cond",
        "wavg",
        "chahine",
        "sa",
        "method"
      ]
    },
    "S4": {
      "label": "APCF_H 0.3",
      "material_class": "activated_carbon",
      "synthesis_method": "chemical_activation",
      "material_description": "activated porous carbon fibre: PCF_H 0.3 after KOH chemical activation",
      "surface_area_method": "BET",
      "bet_surface_area_m2_g": "3058.0",
      "pore_volume_method": "HK",
      "pore_volume_probe_gas": "N2",
      "total_pore_volume_cm3_g": "1.55",
      "micropore_volume_cm3_g": "1.18",
      "average_pore_diameter_nm": "1.05",
      "pore_diameter_method": "other",
      "activation_method": "KOH chemical activation: PCF immersed in 8 M KOH 60 C 4 h, dried, calcined 900 C 1 h under N2, HCl wash to remove residual K",
      "notes": [
        "acf",
        "type",
        "cond",
        "wavg",
        "chahine",
        "sa",
        "method"
      ]
    },
    "S5": {
      "label": "Pd 0.1/APCF_H 0.3",
      "material_class": "composite",
      "synthesis_method": "chemical_activation",
      "material_description": "Pd-electrodeposited (0.1 mM PdCl2) activated porous carbon fibre APCF_H 0.3",
      "surface_area_method": "BET",
      "bet_surface_area_m2_g": "2760.0",
      "pore_volume_method": "HK",
      "pore_volume_probe_gas": "N2",
      "total_pore_volume_cm3_g": "1.44",
      "micropore_volume_cm3_g": "1.05",
      "activation_method": "KOH chemical activation: PCF immersed in 8 M KOH 60 C 4 h, dried, calcined 900 C 1 h under N2, HCl wash to remove residual K; then Pd electrodeposited from 0.1 mM PdCl2",
      "metal_element": "Pd",
      "notes": [
        "pd",
        "type",
        "cond",
        "chahine",
        "sa",
        "method"
      ]
    },
    "S6": {
      "label": "Pd 0.5/APCF_H 0.3",
      "material_class": "composite",
      "synthesis_method": "chemical_activation",
      "material_description": "Pd-electrodeposited (0.5 mM PdCl2) activated porous carbon fibre APCF_H 0.3 (Pd NP ~41.7 nm)",
      "surface_area_method": "BET",
      "bet_surface_area_m2_g": "2611.0",
      "pore_volume_method": "HK",
      "pore_volume_probe_gas": "N2",
      "total_pore_volume_cm3_g": "1.43",
      "micropore_volume_cm3_g": "1.03",
      "average_pore_diameter_nm": "1.03",
      "pore_diameter_method": "other",
      "activation_method": "KOH chemical activation: PCF immersed in 8 M KOH 60 C 4 h, dried, calcined 900 C 1 h under N2, HCl wash to remove residual K; then Pd electrodeposited from 0.5 mM PdCl2",
      "metal_element": "Pd",
      "notes": [
        "pd",
        "type",
        "cond",
        "wavg",
        "chahine",
        "sa",
        "method"
      ]
    },
    "S7": {
      "label": "Pd 1/APCF_H 0.3",
      "material_class": "composite",
      "synthesis_method": "chemical_activation",
      "material_description": "Pd-electrodeposited (1 mM PdCl2) activated porous carbon fibre APCF_H 0.3",
      "surface_area_method": "BET",
      "bet_surface_area_m2_g": "2503.0",
      "pore_volume_method": "HK",
      "pore_volume_probe_gas": "N2",
      "total_pore_volume_cm3_g": "1.40",
      "micropore_volume_cm3_g": "1.00",
      "activation_method": "KOH chemical activation: PCF immersed in 8 M KOH 60 C 4 h, dried, calcined 900 C 1 h under N2, HCl wash to remove residual K; then Pd electrodeposited from 1 mM PdCl2",
      "metal_element": "Pd",
      "notes": [
        "pd",
        "type",
        "cond",
        "chahine",
        "sa",
        "method"
      ]
    },
    "S8": {
      "label": "PCF_L 0.5",
      "material_class": "other",
      "synthesis_method": "carbonization",
      "material_description": "porous carbon fibre (PAN/PVA_L 5:5), low-MW PVA removed then carbonized; characterization-only",
      "surface_area_method": "BET",
      "bet_surface_area_m2_g": "201.0",
      "pore_volume_method": "HK",
      "pore_volume_probe_gas": "N2",
      "total_pore_volume_cm3_g": "0.25",
      "micropore_volume_cm3_g": "0.12",
      "notes": [
        "charonly",
        "pcf",
        "sa",
        "method"
      ]
    },
    "S9": {
      "label": "PCF_L 0.3",
      "material_class": "other",
      "synthesis_method": "carbonization",
      "material_description": "porous carbon fibre (PAN/PVA_L 7:3), low-MW PVA removed then carbonized; characterization-only",
      "surface_area_method": "BET",
      "bet_surface_area_m2_g": "424.0",
      "pore_volume_method": "HK",
      "pore_volume_probe_gas": "N2",
      "total_pore_volume_cm3_g": "0.27",
      "micropore_volume_cm3_g": "0.16",
      "notes": [
        "charonly",
        "pcf",
        "sa",
        "method"
      ]
    },
    "S10": {
      "label": "PCF_L 0.1",
      "material_class": "other",
      "synthesis_method": "carbonization",
      "material_description": "porous carbon fibre (PAN/PVA_L 9:1), low-MW PVA removed then carbonized; characterization-only",
      "surface_area_method": "BET",
      "bet_surface_area_m2_g": "110.0",
      "pore_volume_method": "HK",
      "pore_volume_probe_gas": "N2",
      "total_pore_volume_cm3_g": "0.06",
      "micropore_volume_cm3_g": "0.02",
      "notes": [
        "charonly",
        "pcf",
        "sa",
        "method"
      ]
    },
    "S11": {
      "label": "PCF_H 0.5",
      "material_class": "other",
      "synthesis_method": "carbonization",
      "material_description": "porous carbon fibre (PAN/PVA_H 5:5), high-MW PVA removed then carbonized; characterization-only",
      "surface_area_method": "BET",
      "bet_surface_area_m2_g": "377.0",
      "pore_volume_method": "HK",
      "pore_volume_probe_gas": "N2",
      "total_pore_volume_cm3_g": "0.27",
      "micropore_volume_cm3_g": "0.14",
      "notes": [
        "charonly",
        "pcf",
        "sa",
        "method"
      ]
    },
    "S12": {
      "label": "PCF_H 0.1",
      "material_class": "other",
      "synthesis_method": "carbonization",
      "material_description": "porous carbon fibre (PAN/PVA_H 9:1), high-MW PVA removed then carbonized; characterization-only",
      "surface_area_method": "BET",
      "bet_surface_area_m2_g": "798.0",
      "pore_volume_method": "HK",
      "pore_volume_probe_gas": "N2",
      "total_pore_volume_cm3_g": "0.46",
      "micropore_volume_cm3_g": "0.25",
      "notes": [
        "charonly",
        "pcf",
        "sa",
        "method"
      ]
    }
  },
  "measurements": [
    {
      "sample": "S1",
      "temperature_k": "77",
      "pressure_bar": "100",
      "uptake_wt_pct": "0.07",
      "reproducibility_tier": "C",
      "source_location": "Table 2 (This work) (SBET, Vp, Vmicro, H2 at 77 K & 10 MPa); method section 2.5"
    },
    {
      "sample": "S2",
      "temperature_k": "77",
      "pressure_bar": "100",
      "uptake_wt_pct": "1.35",
      "reproducibility_tier": "C",
      "source_location": "Table 2 (This work) (SBET, Vp, Vmicro, H2 at 77 K & 10 MPa); method section 2.5"
    },
    {
      "sample": "S3",
      "temperature_k": "77",
      "pressure_bar": "100",
      "uptake_wt_pct": "2.87",
      "reproducibility_tier": "C",
      "source_location": "Table 2 (This work) (SBET, Vp, Vmicro, H2 at 77 K & 10 MPa); method section 2.5"
    },
    {
      "sample": "S4",
      "temperature_k": "77",
      "pressure_bar": "100",
      "uptake_wt_pct": "5.14",
      "reproducibility_tier": "B",
      "source_location": "Table 2/Table 3 (This work) (SBET, Vp, Vmicro, H2 at 77 K & 10 MPa); method section 2.5"
    },
    {
      "sample": "S5",
      "temperature_k": "77",
      "pressure_bar": "100",
      "uptake_wt_pct": "5.30",
      "reproducibility_tier": "B",
      "source_location": "Table 3 (SBET, Vp, Vmicro, H2 at 77 K & 10 MPa); method section 2.5"
    },
    {
      "sample": "S6",
      "temperature_k": "77",
      "pressure_bar": "100",
      "uptake_wt_pct": "5.45",
      "reproducibility_tier": "B",
      "source_location": "Table 2/Table 3 (SBET, Vp, Vmicro, H2 at 77 K & 10 MPa); method section 2.5"
    },
    {
      "sample": "S7",
      "temperature_k": "77",
      "pressure_bar": "100",
      "uptake_wt_pct": "5.17",
      "reproducibility_tier": "B",
      "source_location": "Table 3 (SBET, Vp, Vmicro, H2 at 77 K & 10 MPa); method section 2.5"
    },
    {
      "sample": "S8",
      "measurement_method": "not_applicable",
      "reproducibility_tier": "B",
      "extraction_confidence": "5",
      "temperature_unstated": "False",
      "pressure_unstated": "False",
      "source_location": "Table 1 (SBET, Vp, Vmicro for this PAN/PVA ratio); no H2 measured"
    },
    {
      "sample": "S9",
      "measurement_method": "not_applicable",
      "reproducibility_tier": "B",
      "extraction_confidence": "5",
      "temperature_unstated": "False",
      "pressure_unstated": "False",
      "source_location": "Table 1 (SBET, Vp, Vmicro for this PAN/PVA ratio); no H2 measured"
    },
    {
      "sample": "S10",
      "measurement_method": "not_applicable",
      "reproducibility_tier": "B",
      "extraction_confidence": "5",
      "temperature_unstated": "False",
      "pressure_unstated": "False",
      "source_location": "Table 1 (SBET, Vp, Vmicro for this PAN/PVA ratio); no H2 measured"
    },
    {
      "sample": "S11",
      "measurement_method": "not_applicable",
      "reproducibility_tier": "B",
      "extraction_confidence": "5",
      "temperature_unstated": "False",
      "pressure_unstated": "False",
      "source_location": "Table 1 (SBET, Vp, Vmicro for this PAN/PVA ratio); no H2 measured"
    },
    {
      "sample": "S12",
      "measurement_method": "not_applicable",
      "reproducibility_tier": "B",
      "extraction_confidence": "5",
      "temperature_unstated": "False",
      "pressure_unstated": "False",
      "source_location": "Table 1 (SBET, Vp, Vmicro for this PAN/PVA ratio); no H2 measured"
    }
  ]
}

File: references/staging/HYC-0045.json
{
  "paper": {
    "paper_id": "HYC-0045",
    "doi": "10.1016/j.pnsc.2013.04.007",
    "first_author": "Masika",
    "year": "2013",
    "journal": "Progress in Natural Science: Materials International",
    "title": "Preparation of ultrahigh surface area porous carbons templated using zeolite 13X for enhanced hydrogen storage"
  },
  "defaults": {
    "extractor": "HyCAN pipeline v2",
    "extraction_date": "2026-10-02",
    "verification_date": "2026-10-02",
    "uptake_bound": "exact",
    "temperature_unstated": "False",
    "pressure_unstated": "False",
    "measurement_mode": "isothermal",
    "measurement_method": "gravimetric_microbalance",
    "extraction_method": "table_direct",
    "extraction_confidence": "5",
    "uptake_type": "total",
    "verified_by": "Agent B (sonnet, independent re-extraction of Tables 1-2 + text): 36 numeric cells, 0 disputes; micropore fractions re-derived (85-88% SA, 71-75% V) match the text. uptake_type by exact-word rule confirmed: the 7.3 wt% (FA-ZTC1, Table 1) is the 'total hydrogen uptake capacity' (Summary) and the extra FA-ZTC1 6.2 wt% is the 'excess hydrogen uptake'; the 9.22 wt% Langmuir extrapolation and the zeolite-13X template correctly excluded. total-excess=1.1 wt% matches the computed compressed-gas term (physical cross-check). Buoyancy correction confirmed described -> calibration point by hand -> all rows Tier A. No changes."
  },
  "notes": {
    "type": "uptake_type=total (exact-word rule): the Summary states 'The templated carbons have a total hydrogen uptake capacity of up to 7.3 wt% at 20 bar and 77 K, excess hydrogen uptake of 6.2 wt%' -- the 7.3 (=FA-ZTC1, Table 1 column) is the total; so the Table 1/2 'H2 uptake' column is total for every sample",
    "excessrow": "FA-ZTC1 additionally has a stated excess uptake of 6.2 wt% at 20 bar/77 K (section 3.5, Summary); recorded as a second row (uptake_type=excess), mirroring the HYC-0031 total/excess pairing",
    "exclude": "the projected maximum TOTAL capacity of 9.22 wt% for FA-ZTC1 is a Langmuir extrapolation (section 3.5) and is excluded as modelled/extrapolated",
    "method": "H2 by gravimetric analysis (IGA, Hiden); 99.9999% H2 further purified by a molecular-sieve filter; degassed 200 C at 1e-10 bar 4-6 h; uptake corrected for buoyancy of system and samples using carbon density 1.5 g/cm3 and adsorbed-H2 density 0.04 g/cm3 -> calibration point by hand (buoyancy correction described, tiering doc l.24)",
    "sa": "surface_area_method=BET (P/P0 0.06-0.22); SBET and the parenthetic micropore surface area from Table 1/2; total pore volume from N2 adsorbed at P/P0=0.99 (single-point) with its parenthetic micropore volume; pore_volume_method=unspecified (single-point total; corpus convention for single-point totals)",
    "psd": "pore size is a unimodal NLDFT PSD maximum at 1.2 nm (0.6/1.2 nm bimodal after compaction); recorded as a note not as average_pore_diameter (a PSD mode is not a mean; HYC-0042 ZTC precedent left pore diameter empty)",
    "ztc": "zeolite-13X templated carbon by furfuryl-alcohol liquid impregnation + ethylene CVD at 700 C, then 900 C under Ar; zeolite removed by 10% HF 24 h then reflux in 36.5% HCl 6 h (purification); class=templated_carbon, synthesis_method=template_synthesis (HYC-0042 ZTC precedent)",
    "compact": "C5-/C10-FA-ZTC3 are FA-ZTC3 after uniaxial compaction at 5 t (370 MPa) / 10 t (740 MPa); compaction is a post-synthesis mechanical treatment (not activation), noted in the description; textural/H2 data are the post-compaction values (Table 2)",
    "chahine": "77 K, 20 bar (not 1 bar, so the saturation bound applies); FA-ZTC1 total 7.3 wt% at 3332 m2/g: the excess (6.2) is below the ~6.66 wt% Chahine estimate and the total exceeds it only by the compressed-gas term, so physically consistent (no physics override)"
  },
  "samples": {
    "S1": {
      "label": "FA-ZTC1",
      "material_class": "templated_carbon",
      "synthesis_method": "template_synthesis",
      "material_description": "zeolite-13X templated carbon, furfuryl-alcohol LI + ethylene CVD, 5 C/min ramp",
      "surface_area_method": "BET",
      "bet_surface_area_m2_g": "3332.0",
      "micropore_surface_area_m2_g": "2837.0",
      "total_pore_volume_cm3_g": "1.66",
      "micropore_volume_cm3_g": "1.18",
      "pore_volume_method": "unspecified",
      "pore_volume_probe_gas": "N2",
      "purification_method": "zeolite 13X template removed by 10% HF wash 24 h then reflux in 36.5% HCl 6 h; washed with deionised water",
      "notes": [
        "ztc",
        "type",
        "method",
        "sa",
        "psd",
        "chahine",
        "excessrow",
        "exclude"
      ]
    },
    "S2": {
      "label": "FA-ZTC2",
      "material_class": "templated_carbon",
      "synthesis_method": "template_synthesis",
      "material_description": "zeolite-13X templated carbon, 10 C/min heating ramp rate",
      "surface_area_method": "BET",
      "bet_surface_area_m2_g": "3106.0",
      "micropore_surface_area_m2_g": "2728.0",
      "total_pore_volume_cm3_g": "1.50",
      "micropore_volume_cm3_g": "1.13",
      "pore_volume_method": "unspecified",
      "pore_volume_probe_gas": "N2",
      "purification_method": "zeolite 13X template removed by 10% HF wash 24 h then reflux in 36.5% HCl 6 h; washed with deionised water",
      "notes": [
        "ztc",
        "type",
        "method",
        "sa",
        "psd",
        "chahine"
      ]
    },
    "S3": {
      "label": "FA-ZTC3",
      "material_class": "templated_carbon",
      "synthesis_method": "template_synthesis",
      "material_description": "zeolite-13X templated carbon, 15 C/min heating ramp rate",
      "surface_area_method": "BET",
      "bet_surface_area_m2_g": "3169.0",
      "micropore_surface_area_m2_g": "2760.0",
      "total_pore_volume_cm3_g": "1.55",
      "micropore_volume_cm3_g": "1.15",
      "pore_volume_method": "unspecified",
      "pore_volume_probe_gas": "N2",
      "purification_method": "zeolite 13X template removed by 10% HF wash 24 h then reflux in 36.5% HCl 6 h; washed with deionised water",
      "notes": [
        "ztc",
        "type",
        "method",
        "sa",
        "psd",
        "chahine"
      ]
    },
    "S4": {
      "label": "C5-FA-ZTC3",
      "material_class": "templated_carbon",
      "synthesis_method": "template_synthesis",
      "material_description": "FA-ZTC3 after uniaxial compaction at 5 t (370 MPa) for 10 min",
      "surface_area_method": "BET",
      "bet_surface_area_m2_g": "3192.0",
      "micropore_surface_area_m2_g": "2769.0",
      "total_pore_volume_cm3_g": "1.60",
      "micropore_volume_cm3_g": "1.15",
      "pore_volume_method": "unspecified",
      "pore_volume_probe_gas": "N2",
      "purification_method": "zeolite 13X template removed by 10% HF wash 24 h then reflux in 36.5% HCl 6 h; washed with deionised water",
      "notes": [
        "ztc",
        "type",
        "method",
        "sa",
        "psd",
        "chahine",
        "compact"
      ]
    },
    "S5": {
      "label": "C10-FA-ZTC3",
      "material_class": "templated_carbon",
      "synthesis_method": "template_synthesis",
      "material_description": "FA-ZTC3 after uniaxial compaction at 10 t (740 MPa) for 10 min",
      "surface_area_method": "BET",
      "bet_surface_area_m2_g": "2782.0",
      "micropore_surface_area_m2_g": "2430.0",
      "total_pore_volume_cm3_g": "1.27",
      "micropore_volume_cm3_g": "0.91",
      "pore_volume_method": "unspecified",
      "pore_volume_probe_gas": "N2",
      "purification_method": "zeolite 13X template removed by 10% HF wash 24 h then reflux in 36.5% HCl 6 h; washed with deionised water",
      "notes": [
        "ztc",
        "type",
        "method",
        "sa",
        "psd",
        "chahine",
        "compact"
      ]
    }
  },
  "measurements": [
    {
      "sample": "S1",
      "temperature_k": "77",
      "pressure_bar": "20",
      "uptake_wt_pct": "7.3",
      "uptake_type": "total",
      "reproducibility_tier": "A",
      "source_location": "Table 1 (FA-ZTCn) / Table 2 (compacted): BET SSA (micropore in parens), pore volume (micropore in parens), NLDFT pore size, total H2 uptake at 77 K & 20 bar; method section 2.3"
    },
    {
      "sample": "S2",
      "temperature_k": "77",
      "pressure_bar": "20",
      "uptake_wt_pct": "6.6",
      "uptake_type": "total",
      "reproducibility_tier": "A",
      "source_location": "Table 1 (FA-ZTCn) / Table 2 (compacted): BET SSA (micropore in parens), pore volume (micropore in parens), NLDFT pore size, total H2 uptake at 77 K & 20 bar; method section 2.3"
    },
    {
      "sample": "S3",
      "temperature_k": "77",
      "pressure_bar": "20",
      "uptake_wt_pct": "6.2",
      "uptake_type": "total",
      "reproducibility_tier": "A",
      "source_location": "Table 1 (FA-ZTCn) / Table 2 (compacted): BET SSA (micropore in parens), pore volume (micropore in parens), NLDFT pore size, total H2 uptake at 77 K & 20 bar; method section 2.3"
    },
    {
      "sample": "S4",
      "temperature_k": "77",
      "pressure_bar": "20",
      "uptake_wt_pct": "6.3",
      "uptake_type": "total",
      "reproducibility_tier": "A",
      "source_location": "Table 1 (FA-ZTCn) / Table 2 (compacted): BET SSA (micropore in parens), pore volume (micropore in parens), NLDFT pore size, total H2 uptake at 77 K & 20 bar; method section 2.3"
    },
    {
      "sample": "S5",
      "temperature_k": "77",
      "pressure_bar": "20",
      "uptake_wt_pct": "5.9",
      "uptake_type": "total",
      "reproducibility_tier": "A",
      "source_location": "Table 1 (FA-ZTCn) / Table 2 (compacted): BET SSA (micropore in parens), pore volume (micropore in parens), NLDFT pore size, total H2 uptake at 77 K & 20 bar; method section 2.3"
    },
    {
      "sample": "S1",
      "temperature_k": "77",
      "pressure_bar": "20",
      "uptake_wt_pct": "6.2",
      "uptake_type": "excess",
      "reproducibility_tier": "A",
      "source_location": "section 3.5 and Summary: FA-ZTC1 excess hydrogen uptake 6.2 wt% at 20 bar & 77 K",
      "notes": [
        "excessrow"
      ]
    }
  ]
}
