Repository: AvinGupta-ship-it/hycan-db

# HyCAN-DB: Hydrogen in Carbon Nanomaterials Database
HyCAN-DB is an open database of primary hydrogen sorption measurements on
carbon sorbents (activated carbons, nanotubes, graphene-family materials,
carbide-derived, templated and zeolite-derived carbons, and doped variants),
with full per-row provenance and a registered, design-based analysis of what
the literature actually supports.

**v1.0: 17,061 measurement rows from 124 papers (1987–2026), built under a
publicly registered protocol — 80 papers drawn as a stratified probability
sample of a 5,251-record frame, each independently dual-extracted and
adjudicated, plus the re-extracted v0.1 corpus.**

---

File: references/staging/HYC-0046.json
{
  "paper": {
    "paper_id": "HYC-0046",
    "doi": "10.1021/cm062329a",
    "first_author": "Kabbour",
    "year": "2006",
    "journal": "Chemistry of Materials",
    "title": "Toward New Candidates for Hydrogen Storage: High-Surface-Area Carbon Aerogels"
  },
  "defaults": {
    "extractor": "HyCAN pipeline v2",
    "extraction_date": "2026-10-02",
    "verification_date": "2026-10-02",
    "uptake_bound": "exact",
    "temperature_unstated": "False",
    "pressure_unstated": "False",
    "measurement_mode": "isothermal",
    "measurement_method": "volumetric_sieverts",
    "extraction_method": "table_direct",
    "extraction_confidence": "5",
    "uptake_type": "excess",
    "verified_by": "Agent B (sonnet, independent re-extraction of Table 1 + text): 9 BET/wt% pairs, 0 numeric disputes (Ni 970/2.3 at 800 C and 1100/2.0 at 1050 C not transposed). Pressure confirmed: only the 3200 m2/g ACA has an explicit 30 bar; the other 8 are genuine surface-excess saturation values with pressure_unstated (the '~30 bar'/'~35 bar' statements are collective/literature, not per-sample). uptake_type=excess ('surface excess') confirmed. synthesis_method split confirmed: undoped ACAs CO2-activated (physical_activation), Ni/Co pyrolyzed only (pyrolysis); Co surface_area_method=not_reported confirmed. The 330 m2/g non-carbonized organic aerogel correctly excluded. material_class=composite for Ni/Co endorsed (discrete metal nanoparticles = two-phase, not lattice doping). No changes."
  },
  "notes": {
    "type": "uptake_type=excess (exact-word rule): the paper reports 'hydrogen surface excess sorption' / 'H2 surface excess saturation value' throughout (abstract, Figs 1-2, Table 1)",
    "sat": "the recorded value is the saturation maximum of the surface-excess isotherm at 77 K (Table 1 'H2 (wt%)'); it is the peak of the excess trace, not a fixed-pressure reading",
    "p3200": "only the 3200 m2/g ACA has an explicit pressure: '5.3 wt% at 30 bar' (abstract, text); recorded at 30 bar",
    "punstated": "for every sample except the 3200 m2/g ACA the per-sample saturation pressure is not stated: the text gives only a general '~30 bar for higher surface area materials' and the isotherms span 0-40 bar; imputing a per-sample pressure would fabricate a condition, so pressure_unstated=True (HYC-0011/0015 precedent)",
    "method": "H2 adsorption/desorption excess sorption by a volumetric Sieverts apparatus; the paper states no H2 purity, no sample mass and describes no explicit void-volume/buoyancy correction, so no calibration point",
    "aca": "undoped activated carbon aerogel: sol-gel polymerization of resorcinol-formaldehyde, supercritically dried, pyrolyzed, then CO2-activated at 950 C; class=carbon_aerogel, synthesis_method=physical_activation (CO2 activation); the sample is labelled by its BET surface area",
    "metal": "Ni-/Co-modified carbon aerogels are metal-bearing -> class 'composite' with metal_element (HYC-0027/29/39/40 convention); these are pyrolyzed but NOT CO2-activated ('The undoped CAs were then activated with CO2'), so synthesis_method=pyrolysis; metal nanoparticles homogeneously distributed in the CA network; metal loading not quantified",
    "cosa": "Co-modified CA: the paper reports no BET surface area for the Co samples (areas are given only for the undoped ACAs and the two Ni samples), so surface_area_method=not_reported",
    "org": "the 330 m2/g organic aerogel (0.8 wt% at 20 bar) is explicitly 'not carbonized' / 'prior to carbonization' -- it is not a carbon material and is excluded",
    "chahine": "77 K saturation excess; ACA 3200 at 30 bar gives 5.3 wt% ~ 3200/500=6.4 Chahine estimate, physically consistent (the paper's own point is the linear ~1 wt% per 500 m2/g law)"
  },
  "samples": {
    "S1": {
      "label": "ACA 1460",
      "material_class": "carbon_aerogel",
      "synthesis_method": "physical_activation",
      "material_description": "activated carbon aerogel (resorcinol-formaldehyde sol-gel, supercritically dried, pyrolyzed, CO2-activated at 950 C), BET surface area 1460 m2/g",
      "activation_method": "CO2 activation at 950 C",
      "surface_area_method": "BET",
      "bet_surface_area_m2_g": "1460.0",
      "notes": [
        "aca",
        "type",
        "sat",
        "method",
        "chahine",
        "punstated"
      ]
    },
    "S2": {
      "label": "ACA 1700",
      "material_class": "carbon_aerogel",
      "synthesis_method": "physical_activation",
      "material_description": "activated carbon aerogel (resorcinol-formaldehyde sol-gel, supercritically dried, pyrolyzed, CO2-activated at 950 C), BET surface area 1700 m2/g",
      "activation_method": "CO2 activation at 950 C",
      "surface_area_method": "BET",
      "bet_surface_area_m2_g": "1700.0",
      "notes": [
        "aca",
        "type",
        "sat",
        "method",
        "chahine",
        "punstated"
      ]
    },
    "S3": {
      "label": "ACA 2000",
      "material_class": "carbon_aerogel",
      "synthesis_method": "physical_activation",
      "material_description": "activated carbon aerogel (resorcinol-formaldehyde sol-gel, supercritically dried, pyrolyzed, CO2-activated at 950 C), BET surface area 2000 m2/g",
      "activation_method": "CO2 activation at 950 C",
      "surface_area_method": "BET",
      "bet_surface_area_m2_g": "2000.0",
      "notes": [
        "aca",
        "type",
        "sat",
        "method",
        "chahine",
        "punstated"
      ]
    },
    "S4": {
      "label": "ACA 2550",
      "material_class": "carbon_aerogel",
      "synthesis_method": "physical_activation",
      "material_description": "activated carbon aerogel (resorcinol-formaldehyde sol-gel, supercritically dried, pyrolyzed, CO2-activated at 950 C), BET surface area 2550 m2/g",
      "activation_method": "CO2 activation at 950 C",
      "surface_area_method": "BET",
      "bet_surface_area_m2_g": "2550.0",
      "notes": [
        "aca",
        "type",
        "sat",
        "method",
        "chahine",
        "punstated"
      ]
    },
    "S5": {
      "label": "ACA 3200",
      "material_class": "carbon_aerogel",
      "synthesis_method": "physical_activation",
      "material_description": "activated carbon aerogel (resorcinol-formaldehyde sol-gel, supercritically dried, pyrolyzed, CO2-activated at 950 C), BET surface area 3200 m2/g",
      "activation_method": "CO2 activation at 950 C",
      "surface_area_method": "BET",
      "bet_surface_area_m2_g": "3200.0",
      "notes": [
        "aca",
        "type",
        "sat",
        "method",
        "chahine",
        "p3200"
      ]
    },
    "S6": {
      "label": "Co-CA-800",
      "material_class": "composite",
      "synthesis_method": "pyrolysis",
      "material_description": "cobalt-modified carbon aerogel (resorcinol-formaldehyde sol-gel, pyrolyzed; metal nanoparticles in the CA network), carbonized at 800 C",
      "metal_element": "Co",
      "notes": [
        "metal",
        "type",
        "sat",
        "method",
        "punstated",
        "cosa"
      ],
      "surface_area_method": "not_reported"
    },
    "S7": {
      "label": "Co-CA-1050",
      "material_class": "composite",
      "synthesis_method": "pyrolysis",
      "material_description": "cobalt-modified carbon aerogel (resorcinol-formaldehyde sol-gel, pyrolyzed; metal nanoparticles in the CA network), carbonized at 1050 C",
      "metal_element": "Co",
      "notes": [
        "metal",
        "type",
        "sat",
        "method",
        "punstated",
        "cosa"
      ],
      "surface_area_method": "not_reported"
    },
    "S8": {
      "label": "Ni-CA-800",
      "material_class": "composite",
      "synthesis_method": "pyrolysis",
      "material_description": "nickel-modified carbon aerogel (resorcinol-formaldehyde sol-gel, pyrolyzed; metal nanoparticles in the CA network), carbonized at 800 C",
      "metal_element": "Ni",
      "notes": [
        "metal",
        "type",
        "sat",
        "method",
        "punstated"
      ],
      "surface_area_method": "BET",
      "bet_surface_area_m2_g": "970.0"
    },
    "S9": {
      "label": "Ni-CA-1050",
      "material_class": "composite",
      "synthesis_method": "pyrolysis",
      "material_description": "nickel-modified carbon aerogel (resorcinol-formaldehyde sol-gel, pyrolyzed; metal nanoparticles in the CA network), carbonized at 1050 C",
      "metal_element": "Ni",
      "notes": [
        "metal",
        "type",
        "sat",
        "method",
        "punstated"
      ],
      "surface_area_method": "BET",
      "bet_surface_area_m2_g": "1100.0"
    }
  },
  "measurements": [
    {
      "sample": "S1",
      "temperature_k": "77",
      "uptake_wt_pct": "3.5",
      "reproducibility_tier": "B",
      "source_location": "Table 1 (differential enthalpy and H2 wt% saturation value at 77 K); abstract/body (3200 m2/g ACA at 30 bar); method 'volumetric Sieverts apparatus'",
      "pressure_unstated": "True",
      "notes": [
        "punstated"
      ]
    },
    {
      "sample": "S2",
      "temperature_k": "77",
      "uptake_wt_pct": "3.6",
      "reproducibility_tier": "B",
      "source_location": "Table 1 (differential enthalpy and H2 wt% saturation value at 77 K); abstract/body (3200 m2/g ACA at 30 bar); method 'volumetric Sieverts apparatus'",
      "pressure_unstated": "True",
      "notes": [
        "punstated"
      ]
    },
    {
      "sample": "S3",
      "temperature_k": "77",
      "uptake_wt_pct": "4.2",
      "reproducibility_tier": "B",
      "source_location": "Table 1 (differential enthalpy and H2 wt% saturation value at 77 K); abstract/body (3200 m2/g ACA at 30 bar); method 'volumetric Sieverts apparatus'",
      "pressure_unstated": "True",
      "notes": [
        "punstated"
      ]
    },
    {
      "sample": "S4",
      "temperature_k": "77",
      "uptake_wt_pct": "5.0",
      "reproducibility_tier": "B",
      "source_location": "Table 1 (differential enthalpy and H2 wt% saturation value at 77 K); abstract/body (3200 m2/g ACA at 30 bar); method 'volumetric Sieverts apparatus'",
      "pressure_unstated": "True",
      "notes": [
        "punstated"
      ]
    },
    {
      "sample": "S5",
      "temperature_k": "77",
      "uptake_wt_pct": "5.3",
      "reproducibility_tier": "B",
      "source_location": "Table 1 (differential enthalpy and H2 wt% saturation value at 77 K); abstract/body (3200 m2/g ACA at 30 bar); method 'volumetric Sieverts apparatus'",
      "pressure_bar": "30",
      "notes": [
        "p3200"
      ]
    },
    {
      "sample": "S6",
      "temperature_k": "77",
      "uptake_wt_pct": "2.1",
      "reproducibility_tier": "C",
      "source_location": "Table 1 (differential enthalpy and H2 wt% saturation value at 77 K); abstract/body (3200 m2/g ACA at 30 bar); method 'volumetric Sieverts apparatus'",
      "pressure_unstated": "True",
      "notes": [
        "punstated"
      ]
    },
    {
      "sample": "S7",
      "temperature_k": "77",
      "uptake_wt_pct": "2.1",
      "reproducibility_tier": "C",
      "source_location": "Table 1 (differential enthalpy and H2 wt% saturation value at 77 K); abstract/body (3200 m2/g ACA at 30 bar); method 'volumetric Sieverts apparatus'",
      "pressure_unstated": "True",
      "notes": [
        "punstated"
      ]
    },
    {
      "sample": "S8",
      "temperature_k": "77",
      "uptake_wt_pct": "2.3",
      "reproducibility_tier": "B",
      "source_location": "Table 1 (differential enthalpy and H2 wt% saturation value at 77 K); abstract/body (3200 m2/g ACA at 30 bar); method 'volumetric Sieverts apparatus'",
      "pressure_unstated": "True",
      "notes": [
        "punstated"
      ]
    },
    {
      "sample": "S9",
      "temperature_k": "77",
      "uptake_wt_pct": "2.0",
      "reproducibility_tier": "B",
      "source_location": "Table 1 (differential enthalpy and H2 wt% saturation value at 77 K); abstract/body (3200 m2/g ACA at 30 bar); method 'volumetric Sieverts apparatus'",
      "pressure_unstated": "True",
      "notes": [
        "punstated"
      ]
    }
  ]
}

File: references/staging/HYC-0047.json
{
  "paper": {
    "paper_id": "HYC-0047",
    "doi": "10.1016/j.carbon.2010.01.052",
    "first_author": "Fierro",
    "year": "2010",
    "journal": "Carbon",
    "title": "Experimental evidence of an upper limit for hydrogen storage at 77 K on activated carbons"
  },
  "defaults": {
    "extractor": "HyCAN pipeline v2",
    "extraction_date": "2026-10-02",
    "verification_date": "2026-10-02",
    "uptake_bound": "exact",
    "temperature_unstated": "False",
    "pressure_unstated": "False",
    "measurement_mode": "isothermal",
    "measurement_method": "volumetric_sieverts",
    "extraction_method": "table_direct",
    "extraction_confidence": "5",
    "uptake_type": "excess",
    "verified_by": "Agent B (sonnet, independent re-extraction of Tables 1-2): Table 1 texture 0 mismatches (9 samples x 6 params), all Table 2 uptake cells 0 mismatches; the 4 n.d. cells correctly handled; the 298 K/20 MPa 1.1 wt% across-samples maximum correctly excluded. uptake_type=excess confirmed. Agent C adjudications: (1) pressure_bar unit fix -- the paper states MPa, so 5 MPa->50 bar (298 K) and 4 MPa->40 bar (77 K) (Agent B caught the un-converted magnitudes); (2) pore_diameter_method DR_characteristic_energy->stoeckli_L0 (the paper uses Stoeckli's exact L0=10.8/(E0-11.4), cited to Stoeckli); (3) multi-device modelling -- collapsed to ONE excess row per (sample, T, P) (18 rows, not 32) so the corpus's one-point-per-sample/T/P plotting invariant holds; the parallel lab/method values (IJL/ICMPE volumetric at 298 K; ICMPE volumetric/ICB gravimetric at 77 K) are in each row's source_location. He void-volume (ICMPE) + experimental buoyancy (ICB) corrections -> calibration point -> all rows Tier A."
  },
  "notes": {
    "type": "uptake_type=excess (exact-word rule): Table 2 is 'Hydrogen uptake (excess)' and the text reports 'H2 excess capacities' throughout",
    "multidev": "Table 2 reports each sample measured by up to three independent labs/devices (IJL volumetric and ICMPE volumetric at 298 K/5 MPa; ICMPE volumetric and ICB gravimetric at 77 K/4 MPa) to demonstrate reproducibility. The corpus holds ONE excess row per (sample, T, P): recording each device as its own row would double-count every material in the Chahine / uptake-vs-area statistics (tests/test_plotting.py pins one point per sample/T/P). So the ICMPE value is recorded (it is reported for every sample at both temperatures) and source_location gives the parallel lab/method value(s), which agree within the stated +-0.1 wt% -- the paper's central claim. Where ICMPE is n.d. at 298 K the IJL volumetric value is recorded instead. measurement_method is volumetric_sieverts (the recorded ICMPE/IJL value); the ICB gravimetric cross-check is in source_location.",
    "method": "three devices: IJL lab-made volumetric (298 K, to 20 MPa, Hemmes EoS, vessel-compression corrected); ICMPE volumetric PCI Sieverts (77 & 298 K, to 8 MPa, GASPAK EoS, He void correction, dry mass); ICB VTI gravimetric (77 K, to 8 MPa, experimental buoyancy correction). H2 purity >5N (IJL) / 6N (ICMPE). The He void-volume and buoyancy corrections -> calibration point by hand (tiering doc l.24)",
    "sa": "surface_area_method=BET (high-resolution N2 at 77 K, P/P0 to 1e-7); total pore volume V0.99 (Gurvitch single-point at P/P0=0.99); micropore_volume = VDR,N2 (DR on N2); micropore_volume_co2 = VDR,CO2 (DR on CO2 at 273 K, pores <0.7 nm); pore_volume_method=DR (describes the DR micropore volumes), probe N2",
    "l0": "average_pore_diameter = L0, the average pore width computed by the Stoeckli-Ballerini relation L0=10.8/(E0-11.4) (E0 the DR characteristic energy), cited to Stoeckli (ref 33); pore_diameter_method=stoeckli_L0 -- the paper uses Stoeckli's L0 formula explicitly, which the manual recognises as a category distinct from HYC-0024's 'DR characteristic-energy slit width' (Agent B HYC-0047 adjudication)",
    "rho": "skeletal_density = qHe, the true density by He pycnometry (Table 1)",
    "excl": "the 298 K / 20 MPa maximum excess of 1.1 wt% (conclusions) is a single across-samples maximum, not a per-sample tabulated value, and is not recorded; CO2 uptake (VDR,CO2) is a texture probe, not H2",
    "chahine": "77 K, 4 MPa excess; the paper's own finding is an upper limit of 6.4 wt% at ~2630 m2/g (close to the 6.8 wt% theoretical), so the high 77 K values are physically bounded (no physics override)"
  },
  "samples": {
    "S1": {
      "label": "M1149",
      "material_class": "activated_carbon",
      "synthesis_method": "chemical_activation",
      "material_description": "activated carbon from NaOH/KOH chemical activation of Moszczenica (Polish) anthracite; labelled by BET area 1149.0 m2/g",
      "activation_method": "chemical activation with NaOH or KOH (XOH/anthracite 1-3), 973-1073 K 1 h under N2; washed with 1 M HCl then water",
      "surface_area_method": "BET",
      "bet_surface_area_m2_g": "1149.0",
      "total_pore_volume_cm3_g": "0.45",
      "micropore_volume_cm3_g": "0.44",
      "micropore_volume_co2_cm3_g": "0.49",
      "average_pore_diameter_nm": "0.49",
      "pore_diameter_method": "stoeckli_L0",
      "skeletal_density_g_cm3": "1.61",
      "pore_volume_method": "DR",
      "pore_volume_probe_gas": "N2",
      "purification_method": "washed with 1 M HCl then distilled water until pH ~6",
      "notes": [
        "type",
        "multidev",
        "method",
        "sa",
        "l0",
        "rho",
        "excl",
        "chahine"
      ]
    },
    "S2": {
      "label": "T1308",
      "material_class": "activated_carbon",
      "synthesis_method": "chemical_activation",
      "material_description": "activated carbon from NaOH/KOH chemical activation of Taisi (Chinese) anthracite; labelled by BET area 1308.0 m2/g",
      "activation_method": "chemical activation with NaOH or KOH (XOH/anthracite 1-3), 973-1073 K 1 h under N2; washed with 1 M HCl then water",
      "surface_area_method": "BET",
      "bet_surface_area_m2_g": "1308.0",
      "total_pore_volume_cm3_g": "0.57",
      "micropore_volume_cm3_g": "0.47",
      "micropore_volume_co2_cm3_g": "0.32",
      "average_pore_diameter_nm": "0.75",
      "pore_diameter_method": "stoeckli_L0",
      "skeletal_density_g_cm3": "1.83",
      "pore_volume_method": "DR",
      "pore_volume_probe_gas": "N2",
      "purification_method": "washed with 1 M HCl then distilled water until pH ~6",
      "notes": [
        "type",
        "multidev",
        "method",
        "sa",
        "l0",
        "rho",
        "excl",
        "chahine"
      ]
    },
    "S3": {
      "label": "M2029",
      "material_class": "activated_carbon",
      "synthesis_method": "chemical_activation",
      "material_description": "activated carbon from NaOH/KOH chemical activation of Moszczenica (Polish) anthracite; labelled by BET area 2029.0 m2/g",
      "activation_method": "chemical activation with NaOH or KOH (XOH/anthracite 1-3), 973-1073 K 1 h under N2; washed with 1 M HCl then water",
      "surface_area_method": "BET",
      "bet_surface_area_m2_g": "2029.0",
      "total_pore_volume_cm3_g": "0.83",
      "micropore_volume_cm3_g": "0.75",
      "micropore_volume_co2_cm3_g": "0.47",
      "average_pore_diameter_nm": "0.93",
      "pore_diameter_method": "stoeckli_L0",
      "skeletal_density_g_cm3": "2.10",
      "pore_volume_method": "DR",
      "pore_volume_probe_gas": "N2",
      "purification_method": "washed with 1 M HCl then distilled water until pH ~6",
      "notes": [
        "type",
        "multidev",
        "method",
        "sa",
        "l0",
        "rho",
        "excl",
        "chahine"
      ]
    },
    "S4": {
      "label": "T2275",
      "material_class": "activated_carbon",
      "synthesis_method": "chemical_activation",
      "material_description": "activated carbon from NaOH/KOH chemical activation of Taisi (Chinese) anthracite; labelled by BET area 2275.0 m2/g",
      "activation_method": "chemical activation with NaOH or KOH (XOH/anthracite 1-3), 973-1073 K 1 h under N2; washed with 1 M HCl then water",
      "surface_area_method": "BET",
      "bet_surface_area_m2_g": "2275.0",
      "total_pore_volume_cm3_g": "1.03",
      "micropore_volume_cm3_g": "0.79",
      "micropore_volume_co2_cm3_g": "0.37",
      "average_pore_diameter_nm": "1.03",
      "pore_diameter_method": "stoeckli_L0",
      "skeletal_density_g_cm3": "1.91",
      "pore_volume_method": "DR",
      "pore_volume_probe_gas": "N2",
      "purification_method": "washed with 1 M HCl then distilled water until pH ~6",
      "notes": [
        "type",
        "multidev",
        "method",
        "sa",
        "l0",
        "rho",
        "excl",
        "chahine"
      ]
    },
    "S5": {
      "label": "T2451",
      "material_class": "activated_carbon",
      "synthesis_method": "chemical_activation",
      "material_description": "activated carbon from NaOH/KOH chemical activation of Taisi (Chinese) anthracite; labelled by BET area 2451.0 m2/g",
      "activation_method": "chemical activation with NaOH or KOH (XOH/anthracite 1-3), 973-1073 K 1 h under N2; washed with 1 M HCl then water",
      "surface_area_method": "BET",
      "bet_surface_area_m2_g": "2451.0",
      "total_pore_volume_cm3_g": "1.14",
      "micropore_volume_cm3_g": "0.87",
      "micropore_volume_co2_cm3_g": "0.43",
      "average_pore_diameter_nm": "1.09",
      "pore_diameter_method": "stoeckli_L0",
      "skeletal_density_g_cm3": "1.89",
      "pore_volume_method": "DR",
      "pore_volume_probe_gas": "N2",
      "purification_method": "washed with 1 M HCl then distilled water until pH ~6",
      "notes": [
        "type",
        "multidev",
        "method",
        "sa",
        "l0",
        "rho",
        "excl",
        "chahine"
      ]
    },
    "S6": {
      "label": "T2502",
      "material_class": "activated_carbon",
      "synthesis_method": "chemical_activation",
      "material_description": "activated carbon from NaOH/KOH chemical activation of Taisi (Chinese) anthracite; labelled by BET area 2502.0 m2/g",
      "activation_method": "chemical activation with NaOH or KOH (XOH/anthracite 1-3), 973-1073 K 1 h under N2; washed with 1 M HCl then water",
      "surface_area_method": "BET",
      "bet_surface_area_m2_g": "2502.0",
      "total_pore_volume_cm3_g": "1.11",
      "micropore_volume_cm3_g": "0.83",
      "micropore_volume_co2_cm3_g": "0.39",
      "average_pore_diameter_nm": "1.01",
      "pore_diameter_method": "stoeckli_L0",
      "skeletal_density_g_cm3": "1.93",
      "pore_volume_method": "DR",
      "pore_volume_probe_gas": "N2",
      "purification_method": "washed with 1 M HCl then distilled water until pH ~6",
      "notes": [
        "type",
        "multidev",
        "method",
        "sa",
        "l0",
        "rho",
        "excl",
        "chahine"
      ]
    },
    "S7": {
      "label": "M2849",
      "material_class": "activated_carbon",
      "synthesis_method": "chemical_activation",
      "material_description": "activated carbon from NaOH/KOH chemical activation of Moszczenica (Polish) anthracite; labelled by BET area 2849.0 m2/g",
      "activation_method": "chemical activation with NaOH or KOH (XOH/anthracite 1-3), 973-1073 K 1 h under N2; washed with 1 M HCl then water",
      "surface_area_method": "BET",
      "bet_surface_area_m2_g": "2849.0",
      "total_pore_volume_cm3_g": "1.31",
      "micropore_volume_cm3_g": "0.97",
      "micropore_volume_co2_cm3_g": "0.45",
      "average_pore_diameter_nm": "1.25",
      "pore_diameter_method": "stoeckli_L0",
      "skeletal_density_g_cm3": "2.06",
      "pore_volume_method": "DR",
      "pore_volume_probe_gas": "N2",
      "purification_method": "washed with 1 M HCl then distilled water until pH ~6",
      "notes": [
        "type",
        "multidev",
        "method",
        "sa",
        "l0",
        "rho",
        "excl",
        "chahine"
      ]
    },
    "S8": {
      "label": "T3073",
      "material_class": "activated_carbon",
      "synthesis_method": "chemical_activation",
      "material_description": "activated carbon from NaOH/KOH chemical activation of Taisi (Chinese) anthracite; labelled by BET area 3073.0 m2/g",
      "activation_method": "chemical activation with NaOH or KOH (XOH/anthracite 1-3), 973-1073 K 1 h under N2; washed with 1 M HCl then water",
      "surface_area_method": "BET",
      "bet_surface_area_m2_g": "3073.0",
      "total_pore_volume_cm3_g": "1.40",
      "micropore_volume_cm3_g": "0.98",
      "micropore_volume_co2_cm3_g": "0.41",
      "average_pore_diameter_nm": "1.31",
      "pore_diameter_method": "stoeckli_L0",
      "skeletal_density_g_cm3": "2.07",
      "pore_volume_method": "DR",
      "pore_volume_probe_gas": "N2",
      "purification_method": "washed with 1 M HCl then distilled water until pH ~6",
      "notes": [
        "type",
        "multidev",
        "method",
        "sa",
        "l0",
        "rho",
        "excl",
        "chahine"
      ]
    },
    "S9": {
      "label": "T3220",
      "material_class": "activated_carbon",
      "synthesis_method": "chemical_activation",
      "material_description": "activated carbon from NaOH/KOH chemical activation of Taisi (Chinese) anthracite; labelled by BET area 3220.0 m2/g",
      "activation_method": "chemical activation with NaOH or KOH (XOH/anthracite 1-3), 973-1073 K 1 h under N2; washed with 1 M HCl then water",
      "surface_area_method": "BET",
      "bet_surface_area_m2_g": "3220.0",
      "total_pore_volume_cm3_g": "1.50",
      "micropore_volume_cm3_g": "1.02",
      "micropore_volume_co2_cm3_g": "0.49",
      "average_pore_diameter_nm": "1.35",
      "pore_diameter_method": "stoeckli_L0",
      "skeletal_density_g_cm3": "1.96",
      "pore_volume_method": "DR",
      "pore_volume_probe_gas": "N2",
      "purification_method": "washed with 1 M HCl then distilled water until pH ~6",
      "notes": [
        "type",
        "multidev",
        "method",
        "sa",
        "l0",
        "rho",
        "excl",
        "chahine"
      ]
    }
  },
  "measurements": [
    {
      "sample": "S1",
      "temperature_k": "298",
      "pressure_bar": "50",
      "uptake_wt_pct": "0.4",
      "measurement_method": "volumetric_sieverts",
      "reproducibility_tier": "A",
      "source_location": "Table 2, 298 K & 5 MPa (=50 bar) excess: IJL volumetric=0.4, ICMPE volumetric=0.4 (recorded: ICMPE volumetric); Table 1 texture; method section 2.3",
      "notes": [
        "multidev"
      ]
    },
    {
      "sample": "S1",
      "temperature_k": "77",
      "pressure_bar": "40",
      "uptake_wt_pct": "3.2",
      "measurement_method": "volumetric_sieverts",
      "reproducibility_tier": "A",
      "source_location": "Table 2, 77 K & 4 MPa (=40 bar) excess: ICMPE volumetric=3.2, ICB gravimetric=3.2 (recorded: ICMPE volumetric); Table 1 texture; method section 2.3",
      "notes": [
        "multidev"
      ]
    },
    {
      "sample": "S2",
      "temperature_k": "298",
      "pressure_bar": "50",
      "uptake_wt_pct": "0.3",
      "measurement_method": "volumetric_sieverts",
      "reproducibility_tier": "A",
      "source_location": "Table 2, 298 K & 5 MPa (=50 bar) excess: IJL volumetric=0.4, ICMPE volumetric=0.3 (recorded: ICMPE volumetric); Table 1 texture; method section 2.3",
      "notes": [
        "multidev"
      ]
    },
    {
      "sample": "S2",
      "temperature_k": "77",
      "pressure_bar": "40",
      "uptake_wt_pct": "3.1",
      "measurement_method": "volumetric_sieverts",
      "reproducibility_tier": "A",
      "source_location": "Table 2, 77 K & 4 MPa (=40 bar) excess: ICMPE volumetric=3.1, ICB gravimetric=2.9 (recorded: ICMPE volumetric); Table 1 texture; method section 2.3",
      "notes": [
        "multidev"
      ]
    },
    {
      "sample": "S3",
      "temperature_k": "298",
      "pressure_bar": "50",
      "uptake_wt_pct": "0.4",
      "measurement_method": "volumetric_sieverts",
      "reproducibility_tier": "A",
      "source_location": "Table 2, 298 K & 5 MPa (=50 bar) excess: IJL volumetric=0.5, ICMPE volumetric=0.4 (recorded: ICMPE volumetric); Table 1 texture; method section 2.3",
      "notes": [
        "multidev"
      ]
    },
    {
      "sample": "S3",
      "temperature_k": "77",
      "pressure_bar": "40",
      "uptake_wt_pct": "4.8",
      "measurement_method": "volumetric_sieverts",
      "reproducibility_tier": "A",
      "source_location": "Table 2, 77 K & 4 MPa (=40 bar) excess: ICMPE volumetric=4.8, ICB gravimetric=4.9 (recorded: ICMPE volumetric); Table 1 texture; method section 2.3",
      "notes": [
        "multidev"
      ]
    },
    {
      "sample": "S4",
      "temperature_k": "298",
      "pressure_bar": "50",
      "uptake_wt_pct": "0.5",
      "measurement_method": "volumetric_sieverts",
      "reproducibility_tier": "A",
      "source_location": "Table 2, 298 K & 5 MPa (=50 bar) excess: IJL volumetric=0.5, ICMPE volumetric=0.5 (recorded: ICMPE volumetric); Table 1 texture; method section 2.3",
      "notes": [
        "multidev"
      ]
    },
    {
      "sample": "S4",
      "temperature_k": "77",
      "pressure_bar": "40",
      "uptake_wt_pct": "5.6",
      "measurement_method": "volumetric_sieverts",
      "reproducibility_tier": "A",
      "source_location": "Table 2, 77 K & 4 MPa (=40 bar) excess: ICMPE volumetric=5.6, ICB gravimetric=n.d. (recorded: ICMPE volumetric); Table 1 texture; method section 2.3",
      "notes": [
        "multidev"
      ]
    },
    {
      "sample": "S5",
      "temperature_k": "298",
      "pressure_bar": "50",
      "uptake_wt_pct": "0.5",
      "measurement_method": "volumetric_sieverts",
      "reproducibility_tier": "A",
      "source_location": "Table 2, 298 K & 5 MPa (=50 bar) excess: IJL volumetric=0.6, ICMPE volumetric=0.5 (recorded: ICMPE volumetric); Table 1 texture; method section 2.3",
      "notes": [
        "multidev"
      ]
    },
    {
      "sample": "S5",
      "temperature_k": "77",
      "pressure_bar": "40",
      "uptake_wt_pct": "5.9",
      "measurement_method": "volumetric_sieverts",
      "reproducibility_tier": "A",
      "source_location": "Table 2, 77 K & 4 MPa (=40 bar) excess: ICMPE volumetric=5.9, ICB gravimetric=5.8 (recorded: ICMPE volumetric); Table 1 texture; method section 2.3",
      "notes": [
        "multidev"
      ]
    },
    {
      "sample": "S6",
      "temperature_k": "298",
      "pressure_bar": "50",
      "uptake_wt_pct": "0.5",
      "measurement_method": "volumetric_sieverts",
      "reproducibility_tier": "A",
      "source_location": "Table 2, 298 K & 5 MPa (=50 bar) excess: IJL volumetric=0.5, ICMPE volumetric=0.5 (recorded: ICMPE volumetric); Table 1 texture; method section 2.3",
      "notes": [
        "multidev"
      ]
    },
    {
      "sample": "S6",
      "temperature_k": "77",
      "pressure_bar": "40",
      "uptake_wt_pct": "5.7",
      "measurement_method": "volumetric_sieverts",
      "reproducibility_tier": "A",
      "source_location": "Table 2, 77 K & 4 MPa (=40 bar) excess: ICMPE volumetric=5.7, ICB gravimetric=n.d. (recorded: ICMPE volumetric); Table 1 texture; method section 2.3",
      "notes": [
        "multidev"
      ]
    },
    {
      "sample": "S7",
      "temperature_k": "298",
      "pressure_bar": "50",
      "uptake_wt_pct": "0.6",
      "measurement_method": "volumetric_sieverts",
      "reproducibility_tier": "A",
      "source_location": "Table 2, 298 K & 5 MPa (=50 bar) excess: IJL volumetric=0.6, ICMPE volumetric=0.6 (recorded: ICMPE volumetric); Table 1 texture; method section 2.3",
      "notes": [
        "multidev"
      ]
    },
    {
      "sample": "S7",
      "temperature_k": "77",
      "pressure_bar": "40",
      "uptake_wt_pct": "5.9",
      "measurement_method": "volumetric_sieverts",
      "reproducibility_tier": "A",
      "source_location": "Table 2, 77 K & 4 MPa (=40 bar) excess: ICMPE volumetric=5.9, ICB gravimetric=6.0 (recorded: ICMPE volumetric); Table 1 texture; method section 2.3",
      "notes": [
        "multidev"
      ]
    },
    {
      "sample": "S8",
      "temperature_k": "298",
      "pressure_bar": "50",
      "uptake_wt_pct": "0.6",
      "measurement_method": "volumetric_sieverts",
      "reproducibility_tier": "A",
      "source_location": "Table 2, 298 K & 5 MPa (=50 bar) excess: IJL volumetric=0.6, ICMPE volumetric=n.d. (recorded: IJL volumetric (ICMPE n.d.)); Table 1 texture; method section 2.3",
      "notes": [
        "multidev"
      ]
    },
    {
      "sample": "S8",
      "temperature_k": "77",
      "pressure_bar": "40",
      "uptake_wt_pct": "5.6",
      "measurement_method": "volumetric_sieverts",
      "reproducibility_tier": "A",
      "source_location": "Table 2, 77 K & 4 MPa (=40 bar) excess: ICMPE volumetric=5.6, ICB gravimetric=5.7 (recorded: ICMPE volumetric); Table 1 texture; method section 2.3",
      "notes": [
        "multidev"
      ]
    },
    {
      "sample": "S9",
      "temperature_k": "298",
      "pressure_bar": "50",
      "uptake_wt_pct": "0.6",
      "measurement_method": "volumetric_sieverts",
      "reproducibility_tier": "A",
      "source_location": "Table 2, 298 K & 5 MPa (=50 bar) excess: IJL volumetric=0.6, ICMPE volumetric=n.d. (recorded: IJL volumetric (ICMPE n.d.)); Table 1 texture; method section 2.3",
      "notes": [
        "multidev"
      ]
    },
    {
      "sample": "S9",
      "temperature_k": "77",
      "pressure_bar": "40",
      "uptake_wt_pct": "5.5",
      "measurement_method": "volumetric_sieverts",
      "reproducibility_tier": "A",
      "source_location": "Table 2, 77 K & 4 MPa (=40 bar) excess: ICMPE volumetric=5.5, ICB gravimetric=5.7 (recorded: ICMPE volumetric); Table 1 texture; method section 2.3",
      "notes": [
        "multidev"
      ]
    }
  ]
}

File: references/staging/HYC-0048.json
{
  "paper": {
    "paper_id": "HYC-0048",
    "doi": "10.1007/s42768-023-00136-4",
    "first_author": "Kahilu",
    "year": "2023",
    "journal": "Waste Disposal & Sustainable Energy",
    "title": "Systematic physicochemical characterization, carbon balance and cost of production analyses of activated carbons derived from (Co)-HTC of coal discards and sewage sludge for hydrogen storage applications"
  },
  "defaults": {
    "extractor": "HyCAN pipeline v2",
    "extraction_date": "2026-10-02",
    "verification_date": "2026-10-02",
    "uptake_bound": "exact",
    "temperature_unstated": "False",
    "pressure_unstated": "False",
    "measurement_mode": "isothermal",
    "measurement_method": "volumetric_sieverts",
    "extraction_method": "table_direct",
    "extraction_confidence": "5",
    "uptake_type": "unspecified",
    "verified_by": "Agent B (sonnet, independent re-extraction, 3 samples): BET SSA, total pore volume, skeletal density and H2 uptake (6.12/6.80/6.57 wt% at 35 bar & 77 K) all confirmed (triple-checked across tables/abstract/conclusion); dominant values chosen where the paper is internally inconsistent (AC-HCB SBET 2243.57 over 2242.63/2242.69). uptake_type=unspecified confirmed ('hydrogen adsorbed'/'maximum H2 uptake'; never excess/total). measurement_method=volumetric_sieverts with a cold/warm void-volume correction -> calibration point. 273 K isotherms correctly excluded (figure-only). Agent C adjudication: average_pore_diameter dropped -- Tables 4/6/8 give three irreconcilable values (30-40% spread) and AC-HCB's Table-6 value fails to reproduce from its own BET area and pore volume, so no reliable value exists."
  },
  "notes": {
    "type": "uptake_type=unspecified (exact-word rule): the paper labels these 'hydrogen adsorbed'/'maximum H2 uptake'/'hydrogen adsorption capacity' (Table 7); neither 'excess' nor 'total' is used for the reported values",
    "cond": "maximum H2 uptake at 35 bar (=3.5 MPa) and 77 K (Table 7, abstract, conclusions); 273 K isotherms (Figs 8-9) are figure-only and not recorded",
    "method": "H2 by the high-pressure volumetric method (HPVA, Micromeritics) with a closed-cycle cryo refrigerator at 77 K; 1-35 bar; degassed 373 K; H2 baseline N5.0 (99.999%); cold+warm volume measurement to avoid He capture in narrow pores -> void-volume correction -> calibration point by hand (tiering doc l.24)",
    "sa": "surface_area_method=BET; total pore volume is the BET-adsorption total pore volume (single-point), so pore_volume_method=unspecified (corpus convention for single-point totals), probe N2",
    "dia": "average_pore_diameter is NOT recorded: the paper gives three mutually inconsistent sets of average pore diameter -- Table 6 'BJH 4V/A' 36.6/34.2/32.2 A (3.66/3.42/3.22 nm), Table 8 2.75/2.64/2.33 nm, Table 4 2.75/2.56 nm -- that it never reconciles (a 30-40% spread), and AC-HCB's Table-6 value does not even reproduce from its own BET area and pore volume (4V/S computes ~2.46 nm vs the printed 3.22). Recording any single value would assert a precision the paper does not support, so the field is left empty (Agent B HYC-0048 adjudication)",
    "rho": "skeletal_density from the He-pycnometer 'skeletal (apparent) density': 2228.35/2346.72/2319.63 kg/m3 = 2.228/2.347/2.320 g/cm3 (Table 6)",
    "ac": "activated carbon from KOH chemical activation (KOH/HC 4:1, 800-850 C, 135 min) of a hydrochar made by (Co-)hydrothermal carbonization of coal discards/sewage sludge; class=activated_carbon, synthesis_method=chemical_activation; HCl 0.5 N wash for residual-alkali removal (purification)",
    "sbetnote": "AC-HCB SBET is 2243.57 in Tables 5/6/10 and 2242.63/2242.69 elsewhere; the Table-6 value 2243.57 is recorded",
    "chahine": "77 K, 35 bar, unspecified type; 6.12-6.80 wt% at 2022-2299 m2/g sits at/above the simple excess Chahine estimate (~4.0-4.6 wt%) but near the established ~6.4-6.8 wt% 77 K ceiling for high-SA carbons (cf. HYC-0047), so recorded as reported and flagged, not physics-overridden"
  },
  "samples": {
    "S1": {
      "label": "AC-HCT",
      "material_class": "activated_carbon",
      "synthesis_method": "chemical_activation",
      "material_description": "activated carbon from KOH activation of coal-tailing hydrochar (HTC of coal tailing)",
      "surface_area_method": "BET",
      "bet_surface_area_m2_g": "2021.91",
      "total_pore_volume_cm3_g": "1.77",
      "skeletal_density_g_cm3": "2.228",
      "pore_volume_method": "unspecified",
      "pore_volume_probe_gas": "N2",
      "activation_method": "KOH chemical activation (KOH/hydrochar 4:1, 800-850 C, 135 min, N2); hydrochar precursor from (co-)hydrothermal carbonization",
      "purification_method": "washed with 0.5 N HCl for residual-alkali removal then distilled water (centrifuge) to pH ~6",
      "notes": [
        "ac",
        "type",
        "cond",
        "method",
        "sa",
        "dia",
        "rho",
        "chahine"
      ]
    },
    "S2": {
      "label": "AC-HCS",
      "material_class": "activated_carbon",
      "synthesis_method": "chemical_activation",
      "material_description": "activated carbon from KOH activation of coal-slurry hydrochar (HTC of coal slurry)",
      "surface_area_method": "BET",
      "bet_surface_area_m2_g": "2299.25",
      "total_pore_volume_cm3_g": "1.96",
      "skeletal_density_g_cm3": "2.347",
      "pore_volume_method": "unspecified",
      "pore_volume_probe_gas": "N2",
      "activation_method": "KOH chemical activation (KOH/hydrochar 4:1, 800-850 C, 135 min, N2); hydrochar precursor from (co-)hydrothermal carbonization",
      "purification_method": "washed with 0.5 N HCl for residual-alkali removal then distilled water (centrifuge) to pH ~6",
      "notes": [
        "ac",
        "type",
        "cond",
        "method",
        "sa",
        "dia",
        "rho",
        "chahine"
      ]
    },
    "S3": {
      "label": "AC-HCB",
      "material_class": "activated_carbon",
      "synthesis_method": "chemical_activation",
      "material_description": "activated carbon from KOH activation of the blended hydrochar (Co-HTC of coal discard + sewage sludge, 80:20)",
      "surface_area_method": "BET",
      "bet_surface_area_m2_g": "2243.57",
      "total_pore_volume_cm3_g": "1.38",
      "skeletal_density_g_cm3": "2.320",
      "pore_volume_method": "unspecified",
      "pore_volume_probe_gas": "N2",
      "activation_method": "KOH chemical activation (KOH/hydrochar 4:1, 800-850 C, 135 min, N2); hydrochar precursor from (co-)hydrothermal carbonization",
      "purification_method": "washed with 0.5 N HCl for residual-alkali removal then distilled water (centrifuge) to pH ~6",
      "notes": [
        "ac",
        "type",
        "cond",
        "method",
        "sa",
        "dia",
        "rho",
        "chahine",
        "sbetnote"
      ]
    }
  },
  "measurements": [
    {
      "sample": "S1",
      "temperature_k": "77",
      "pressure_bar": "35",
      "uptake_wt_pct": "6.12",
      "reproducibility_tier": "B",
      "source_location": "Table 7 (maximum H2 uptake at 35 bar = 3.5 MPa & 77 K) + Table 6 (BET SSA, total pore vol, skeletal density); method 'Hydrogen adsorption'"
    },
    {
      "sample": "S2",
      "temperature_k": "77",
      "pressure_bar": "35",
      "uptake_wt_pct": "6.80",
      "reproducibility_tier": "B",
      "source_location": "Table 7 (maximum H2 uptake at 35 bar = 3.5 MPa & 77 K) + Table 6 (BET SSA, total pore vol, skeletal density); method 'Hydrogen adsorption'"
    },
    {
      "sample": "S3",
      "temperature_k": "77",
      "pressure_bar": "35",
      "uptake_wt_pct": "6.57",
      "reproducibility_tier": "B",
      "source_location": "Table 7 (maximum H2 uptake at 35 bar = 3.5 MPa & 77 K) + Table 6 (BET SSA, total pore vol, skeletal density); method 'Hydrogen adsorption'"
    }
  ]
}
