Repository: AvinGupta-ship-it/hycan-db

# HyCAN-DB: Hydrogen in Carbon Nanomaterials Database
HyCAN-DB is an open database of primary hydrogen sorption measurements on
carbon sorbents (activated carbons, nanotubes, graphene-family materials,
carbide-derived, templated and zeolite-derived carbons, and doped variants),
with full per-row provenance and a registered, design-based analysis of what
the literature actually supports.

**v1.0: 17,061 measurement rows from 124 papers (1987–2026), built under a
publicly registered protocol — 80 papers drawn as a stratified probability
sample of a 5,251-record frame, each independently dual-extracted and
adjudicated, plus the re-extracted v0.1 corpus.**

---

File: references/staging/HYC-0049.json
{
  "paper": {
    "paper_id": "HYC-0049",
    "doi": "10.1021/la302050m",
    "first_author": "Stadie",
    "year": "2012",
    "journal": "Langmuir",
    "title": "Zeolite-Templated Carbon Materials for High-Pressure Hydrogen Storage"
  },
  "defaults": {
    "extractor": "HyCAN pipeline v2",
    "extraction_date": "2026-10-02",
    "verification_date": "2026-10-02",
    "uptake_bound": "exact",
    "temperature_unstated": "False",
    "pressure_unstated": "False",
    "measurement_mode": "isothermal",
    "measurement_method": "volumetric_sieverts",
    "extraction_method": "table_direct",
    "extraction_confidence": "5",
    "uptake_type": "excess",
    "verified_by": "Agent B (sonnet, independent re-derivation of Table 1 + methods): 10 rows, 0 disputes. BET (1095/3244/1691/2964/3591), the 77 K Gibbs-excess maxima and the 298 K/30 MPa high-P uptakes, and skeletal densities all confirmed against Table 1 ('from this study' values used, literature rows excluded). uptake_type=excess ('Gibbs's excess') and uptake_bound (exact at 77 K; approximate for the extrapolated 30 MPa values) confirmed. pressure_unstated correct on the four 77 K maxima with no stated peak pressure (only ZTC-3 states 2.4 MPa/24 bar). Calibration point earned by hand (He-pycnometry skeletal-density void correction + empty-holder background subtraction on both apparatus; commercial-standard verification); all 10 tiers reproduced exactly (M1-M10 = B,A,B,B,B,A,A,A,A,A). The 5 room-temperature rows admitted at 300 bar flagged under manual S11.4. No changes."
  },
  "notes": {
    "type": "uptake_type=excess (exact-word rule): the paper reports 'Gibbs's excess uptake' throughout and Table 1 is excess capacity",
    "mmol": "uptake recorded as uptake_mmol_g (the paper's unit); uptake_wt_pct is filled only where the paper prints it (ZTC-3: 5.5 wt% at 77 K, 1.6 wt% at 298 K) to avoid a basis conversion",
    "max77": "the 77 K value is the Gibbs surface-excess MAXIMUM, reached between 1 and 4 MPa; only ZTC-3's maximum pressure is stated (2.4 MPa = 24 bar), so the other four 77 K rows carry pressure_unstated",
    "p298": "the 298 K value is the excess uptake at 30 MPa (=300 bar), calculated by extrapolation of the measured 0-30 MPa isotherm to 30 MPa; uptake_bound=approximate, and >200 bar is admitted flagged (manual S11.4)",
    "method": "H2 excess by custom volumetric Sieverts apparatus (77 K to 10 MPa, 298 K to 70 MPa); background subtracted with an empty-holder run; sample true volume from He-pycnometry skeletal density -> He void-volume correction -> calibration point by hand (tiering doc)",
    "ztc": "zeolite-templated carbon: furfuryl-alcohol impregnation of zeolite (NaY or NHbeta), propylene CVD at 700 C, carbonization 900 C, HF dissolution of the template; class=templated_carbon, synthesis_method=template_synthesis (HYC-0042/0045)",
    "ref": "commercial reference carbon measured in this study (not a literature value): class=activated_carbon, synthesis_method=commercial",
    "excl": "the Table 1 literature rows (CNS-201, MSC-30, MSC-30, P7(2)-H from refs 5 and 16) are other papers' values and are excluded; DR micropore volumes are in the unavailable SI",
    "bet": "surface_area_method=BET, calculated to 'point B' with a per-material P/P0 range; skeletal_density by He pycnometry (Table 1)"
  },
  "samples": {
    "S1": {
      "label": "CNS-201",
      "material_class": "activated_carbon",
      "synthesis_method": "commercial",
      "material_description": "commercial activated carbon CNS-201 (A.C. Carbons Canada), measured in this study",
      "surface_area_method": "BET",
      "bet_surface_area_m2_g": "1095.0",
      "skeletal_density_g_cm3": "2.1",
      "notes": [
        "ref",
        "type",
        "mmol",
        "method",
        "bet",
        "excl"
      ]
    },
    "S2": {
      "label": "MSC-30",
      "material_class": "activated_carbon",
      "synthesis_method": "commercial",
      "material_description": "commercial superactivated carbon Maxsorb MSC-30 (Kansai Coke), measured in this study",
      "surface_area_method": "BET",
      "bet_surface_area_m2_g": "3244.0",
      "skeletal_density_g_cm3": "2.1",
      "notes": [
        "ref",
        "type",
        "mmol",
        "method",
        "bet",
        "excl"
      ]
    },
    "S3": {
      "label": "ZTC-1",
      "material_class": "templated_carbon",
      "synthesis_method": "template_synthesis",
      "material_description": "zeolite-templated carbon from zeolite NHbeta (furfuryl alcohol + propylene CVD, 900 C, HF)",
      "surface_area_method": "BET",
      "bet_surface_area_m2_g": "1691.0",
      "skeletal_density_g_cm3": "1.9",
      "notes": [
        "ztc",
        "type",
        "mmol",
        "method",
        "bet",
        "excl"
      ],
      "purification_method": "HF dissolution of the zeolite template, repeated until no zeolite XRD peak remained"
    },
    "S4": {
      "label": "ZTC-2",
      "material_class": "templated_carbon",
      "synthesis_method": "template_synthesis",
      "material_description": "zeolite-templated carbon from zeolite NaY (furfuryl alcohol + propylene CVD, 900 C, HF)",
      "surface_area_method": "BET",
      "bet_surface_area_m2_g": "2964.0",
      "skeletal_density_g_cm3": "1.9",
      "notes": [
        "ztc",
        "type",
        "mmol",
        "method",
        "bet",
        "excl"
      ],
      "purification_method": "HF dissolution of the zeolite template, repeated until no zeolite XRD peak remained"
    },
    "S5": {
      "label": "ZTC-3",
      "material_class": "templated_carbon",
      "synthesis_method": "template_synthesis",
      "material_description": "high-fidelity zeolite-templated carbon from zeolite NaY (improved inert handling; furfuryl alcohol + propylene CVD, 900 C, HF)",
      "surface_area_method": "BET",
      "bet_surface_area_m2_g": "3591.0",
      "skeletal_density_g_cm3": "1.8",
      "notes": [
        "ztc",
        "type",
        "mmol",
        "method",
        "bet",
        "excl"
      ],
      "purification_method": "HF dissolution of the zeolite template, repeated until no zeolite XRD peak remained"
    }
  },
  "measurements": [
    {
      "sample": "S1",
      "temperature_k": "77",
      "uptake_mmol_g": "12.7",
      "reproducibility_tier": "B",
      "notes": [
        "max77"
      ],
      "source_location": "Table 1 (H2 capacity: 77 K Gibbs excess surface maximum, mmol/g); method section 2.4",
      "pressure_unstated": "True"
    },
    {
      "sample": "S1",
      "temperature_k": "298",
      "pressure_bar": "300",
      "uptake_mmol_g": "2.48",
      "uptake_bound": "approximate",
      "reproducibility_tier": "A",
      "notes": [
        "p298"
      ],
      "source_location": "Table 1 (high P H2 uptake: 298 K, 30 MPa, mmol/g, by extrapolation of the measured isotherm to 30 MPa); method section 2.5"
    },
    {
      "sample": "S2",
      "temperature_k": "77",
      "uptake_mmol_g": "27.9",
      "reproducibility_tier": "B",
      "notes": [
        "max77"
      ],
      "source_location": "Table 1 (H2 capacity: 77 K Gibbs excess surface maximum, mmol/g); method section 2.4",
      "pressure_unstated": "True"
    },
    {
      "sample": "S2",
      "temperature_k": "298",
      "pressure_bar": "300",
      "uptake_mmol_g": "7.66",
      "uptake_bound": "approximate",
      "reproducibility_tier": "B",
      "notes": [
        "p298"
      ],
      "source_location": "Table 1 (high P H2 uptake: 298 K, 30 MPa, mmol/g, by extrapolation of the measured isotherm to 30 MPa); method section 2.5"
    },
    {
      "sample": "S3",
      "temperature_k": "77",
      "uptake_mmol_g": "18.5",
      "reproducibility_tier": "B",
      "notes": [
        "max77"
      ],
      "source_location": "Table 1 (H2 capacity: 77 K Gibbs excess surface maximum, mmol/g); method section 2.4",
      "pressure_unstated": "True"
    },
    {
      "sample": "S3",
      "temperature_k": "298",
      "pressure_bar": "300",
      "uptake_mmol_g": "3.99",
      "uptake_bound": "approximate",
      "reproducibility_tier": "A",
      "notes": [
        "p298"
      ],
      "source_location": "Table 1 (high P H2 uptake: 298 K, 30 MPa, mmol/g, by extrapolation of the measured isotherm to 30 MPa); method section 2.5"
    },
    {
      "sample": "S4",
      "temperature_k": "77",
      "uptake_mmol_g": "26.1",
      "reproducibility_tier": "A",
      "notes": [
        "max77"
      ],
      "source_location": "Table 1 (H2 capacity: 77 K Gibbs excess surface maximum, mmol/g); method section 2.4",
      "pressure_unstated": "True"
    },
    {
      "sample": "S4",
      "temperature_k": "298",
      "pressure_bar": "300",
      "uptake_mmol_g": "6.45",
      "uptake_bound": "approximate",
      "reproducibility_tier": "A",
      "notes": [
        "p298"
      ],
      "source_location": "Table 1 (high P H2 uptake: 298 K, 30 MPa, mmol/g, by extrapolation of the measured isotherm to 30 MPa); method section 2.5"
    },
    {
      "sample": "S5",
      "temperature_k": "77",
      "uptake_mmol_g": "28.6",
      "reproducibility_tier": "A",
      "notes": [
        "max77"
      ],
      "source_location": "Table 1 (H2 capacity: 77 K Gibbs excess surface maximum, mmol/g); method section 2.4",
      "pressure_bar": "24",
      "uptake_wt_pct": "5.5"
    },
    {
      "sample": "S5",
      "temperature_k": "298",
      "pressure_bar": "300",
      "uptake_mmol_g": "8.27",
      "uptake_bound": "approximate",
      "reproducibility_tier": "A",
      "notes": [
        "p298"
      ],
      "source_location": "Table 1 (high P H2 uptake: 298 K, 30 MPa, mmol/g, by extrapolation of the measured isotherm to 30 MPa); method section 2.5",
      "uptake_wt_pct": "1.6"
    }
  ]
}

File: references/staging/HYC-0050.json
{
  "paper": {
    "paper_id": "HYC-0050",
    "doi": "10.1007/s10450-008-9116-y",
    "first_author": "Zubizarreta",
    "year": "2008",
    "journal": "Adsorption",
    "title": "H2 storage in carbon materials"
  },
  "defaults": {
    "extractor": "HyCAN pipeline v2",
    "extraction_date": "2026-10-02",
    "verification_date": "2026-10-02",
    "uptake_bound": "exact",
    "temperature_unstated": "False",
    "pressure_unstated": "False",
    "measurement_mode": "isothermal",
    "measurement_method": "volumetric_sieverts",
    "extraction_method": "text_direct",
    "extraction_confidence": "5",
    "uptake_type": "unspecified",
    "verified_by": "Agent B (sonnet, independent re-derivation of Table 1 + text): 12 rows, 0 numeric disputes (SBET/VN2/VCO2 and the 6 text-anchored wt% confirmed; Super50=PER50/Supra50=PRA50 and the Fig 7 order verified). uptake_type=unspecified (exact-word). Measurement vs characterization-only split correct (6 measured: Maxsorb x2, ACC10, PICA, PER50, PRA50; 6 figure-only texture rows -> not_applicable). Calibration earned only on the 298 K gravimetric row (He manifold-volume + buoyancy); 77 K volumetric rows no credit -> all rows Tier B (char-only inherit the paper tier B). Agent C: extraction_method text_direct->table_direct on the 6 char-only rows (their data is Table 1); M6 extraction_confidence 5->4 (Maxsorb 0.5 wt% assigned by inference). micropore_surface_area (SmicN2/SmicCO2) deliberately NOT recorded -- Stoeckli back-calculation (Smic=2V/L), not an independent measurement."
  },
  "notes": {
    "type": "uptake_type=unspecified (exact-word rule): the paper says 'H2 storage/adsorption capacity' and 'amount of hydrogen adsorbed'; neither 'excess' nor 'total' is used",
    "figonly": "the per-sample H2 values are in Figs 5-8 only; just six are text-anchored (Maxsorb 2.9 wt% at 77 K/1 bar and 0.5 wt% at 298 K/90 bar; ACC10 2.0, PICA 2.1, PER50 1.98, PRA50 2.1 wt% at 77 K/1 bar). Samples whose H2 is figure-only are characterization-only rows (HYC-0033/0044 precedent)",
    "tex": "bet_surface_area=SBET (N2 BET); micropore_volume=VN2 (DR on N2, 'total micropore volume'); micropore_volume_co2=VCO2 (DR on CO2, 'narrow micropore volume'); pore_volume_method=DR, probe N2; the DR-Stoeckli micropore SURFACE areas (SmicN2/SmicCO2) are derived (Smic=2V/L) and not recorded",
    "m77": "77 K isotherms to ~1 bar on an automatic volumetric apparatus -> measurement_method=volumetric_sieverts",
    "m298": "298 K isotherms to 90 bar on a high-pressure gravimetric analyser; manifold volume and buoyancy corrected with He isotherms -> measurement_method=gravimetric_microbalance; the He correction -> calibration point by hand",
    "cloth": "activated carbon cloth (fabric) -> class=activated_carbon (HYC-0024 'fabric' precedent); commercial",
    "onebar": "Chahine caveat: the 77 K/1 bar rows are near 1 bar where the saturation bound is inapplicable; chahine scored a by-hand 1 (tiering doc); Tier B either way",
    "cnt": "commercial carbon nanotubes from Nanoledge (SWNT, MWNT); MWNT2 is CRMD-synthesised by catalytic decomposition of acetylene over Co -> synthesis_method=cvd"
  },
  "samples": {
    "S1": {
      "label": "Maxsorb",
      "material_class": "activated_carbon",
      "synthesis_method": "commercial",
      "material_description": "commercial superactivated carbon Maxsorb (Kansai Coke)",
      "surface_area_method": "BET",
      "bet_surface_area_m2_g": "2558.0",
      "micropore_volume_cm3_g": "1.35",
      "micropore_volume_co2_cm3_g": "0.29",
      "pore_volume_method": "DR",
      "pore_volume_probe_gas": "N2",
      "notes": [
        "type",
        "tex",
        "figonly",
        "onebar"
      ]
    },
    "S2": {
      "label": "ACC10",
      "material_class": "activated_carbon",
      "synthesis_method": "commercial",
      "material_description": "commercial activated carbon cloth ACC-507-10 (Kynol)",
      "surface_area_method": "BET",
      "bet_surface_area_m2_g": "1052.0",
      "micropore_volume_cm3_g": "0.40",
      "micropore_volume_co2_cm3_g": "0.40",
      "pore_volume_method": "DR",
      "pore_volume_probe_gas": "N2",
      "notes": [
        "type",
        "tex",
        "figonly",
        "cloth",
        "onebar"
      ]
    },
    "S3": {
      "label": "PICA",
      "material_class": "activated_carbon",
      "synthesis_method": "commercial",
      "material_description": "commercial activated carbon PICATIF SC (Pica)",
      "surface_area_method": "BET",
      "bet_surface_area_m2_g": "1271.0",
      "micropore_volume_cm3_g": "0.75",
      "micropore_volume_co2_cm3_g": "0.27",
      "pore_volume_method": "DR",
      "pore_volume_probe_gas": "N2",
      "notes": [
        "type",
        "tex",
        "figonly",
        "onebar"
      ]
    },
    "S4": {
      "label": "PER50",
      "material_class": "activated_carbon",
      "synthesis_method": "commercial",
      "material_description": "commercial activated carbon Norit DLC Super 50",
      "surface_area_method": "BET",
      "bet_surface_area_m2_g": "1501.0",
      "micropore_volume_cm3_g": "0.62",
      "micropore_volume_co2_cm3_g": "0.29",
      "pore_volume_method": "DR",
      "pore_volume_probe_gas": "N2",
      "notes": [
        "type",
        "tex",
        "figonly",
        "onebar"
      ]
    },
    "S5": {
      "label": "PRA50",
      "material_class": "activated_carbon",
      "synthesis_method": "commercial",
      "material_description": "commercial activated carbon Norit DLC Supra 50",
      "surface_area_method": "BET",
      "bet_surface_area_m2_g": "1730.0",
      "micropore_volume_cm3_g": "0.72",
      "micropore_volume_co2_cm3_g": "0.27",
      "pore_volume_method": "DR",
      "pore_volume_probe_gas": "N2",
      "notes": [
        "type",
        "tex",
        "figonly",
        "onebar"
      ]
    },
    "S6": {
      "label": "ACC15",
      "material_class": "activated_carbon",
      "synthesis_method": "commercial",
      "material_description": "commercial activated carbon cloth ACC-507-15 (Kynol)",
      "surface_area_method": "BET",
      "bet_surface_area_m2_g": "1639.0",
      "micropore_volume_cm3_g": "0.67",
      "micropore_volume_co2_cm3_g": "0.44",
      "pore_volume_method": "DR",
      "pore_volume_probe_gas": "N2",
      "notes": [
        "type",
        "tex",
        "figonly",
        "cloth"
      ]
    },
    "S7": {
      "label": "ACC20",
      "material_class": "activated_carbon",
      "synthesis_method": "commercial",
      "material_description": "commercial activated carbon cloth ACC-507-20 (Kynol)",
      "surface_area_method": "BET",
      "bet_surface_area_m2_g": "1670.0",
      "micropore_volume_cm3_g": "0.79",
      "micropore_volume_co2_cm3_g": "0.50",
      "pore_volume_method": "DR",
      "pore_volume_probe_gas": "N2",
      "notes": [
        "type",
        "tex",
        "figonly",
        "cloth"
      ]
    },
    "S8": {
      "label": "WKL20",
      "material_class": "activated_carbon",
      "synthesis_method": "commercial",
      "material_description": "commercial activated carbon cloth WKL20 (Actitex)",
      "surface_area_method": "BET",
      "bet_surface_area_m2_g": "1049.0",
      "micropore_volume_cm3_g": "0.39",
      "micropore_volume_co2_cm3_g": "0.36",
      "pore_volume_method": "DR",
      "pore_volume_probe_gas": "N2",
      "notes": [
        "type",
        "tex",
        "figonly",
        "cloth"
      ]
    },
    "S9": {
      "label": "SWNT",
      "material_class": "SWCNT",
      "synthesis_method": "commercial",
      "material_description": "commercial high-grade single-walled carbon nanotubes (Nanoledge)",
      "surface_area_method": "BET",
      "bet_surface_area_m2_g": "340.0",
      "micropore_volume_cm3_g": "0.12",
      "micropore_volume_co2_cm3_g": "0.06",
      "pore_volume_method": "DR",
      "pore_volume_probe_gas": "N2",
      "notes": [
        "type",
        "tex",
        "figonly",
        "cnt"
      ]
    },
    "S10": {
      "label": "MWNT",
      "material_class": "MWCNT",
      "synthesis_method": "commercial",
      "material_description": "commercial multi-wall carbon nanotubes (Nanoledge)",
      "surface_area_method": "BET",
      "bet_surface_area_m2_g": "260.0",
      "micropore_volume_cm3_g": "0.08",
      "micropore_volume_co2_cm3_g": "0.02",
      "pore_volume_method": "DR",
      "pore_volume_probe_gas": "N2",
      "notes": [
        "type",
        "tex",
        "figonly",
        "cnt"
      ]
    },
    "S11": {
      "label": "MWNT2",
      "material_class": "MWCNT",
      "synthesis_method": "cvd",
      "material_description": "multi-wall carbon nanotubes synthesised by CRMD (catalytic decomposition of acetylene over Co)",
      "surface_area_method": "BET",
      "bet_surface_area_m2_g": "246.0",
      "micropore_volume_cm3_g": "0.10",
      "micropore_volume_co2_cm3_g": "0.03",
      "pore_volume_method": "DR",
      "pore_volume_probe_gas": "N2",
      "notes": [
        "type",
        "tex",
        "figonly",
        "cnt"
      ]
    }
  },
  "measurements": [
    {
      "sample": "S1",
      "temperature_k": "77",
      "pressure_bar": "1",
      "uptake_wt_pct": "2.9",
      "measurement_method": "volumetric_sieverts",
      "reproducibility_tier": "B",
      "notes": [
        "m77",
        "onebar"
      ],
      "source_location": "body (highest 2.9 wt% at 77 K/1 bar for Maxsorb; ACC10 2.0, PICA 2.1, PER50 1.98, PRA50 2.1 wt%) and Fig 5/7; Table 1 texture"
    },
    {
      "sample": "S2",
      "temperature_k": "77",
      "pressure_bar": "1",
      "uptake_wt_pct": "2.0",
      "measurement_method": "volumetric_sieverts",
      "reproducibility_tier": "B",
      "notes": [
        "m77",
        "onebar"
      ],
      "source_location": "body (highest 2.9 wt% at 77 K/1 bar for Maxsorb; ACC10 2.0, PICA 2.1, PER50 1.98, PRA50 2.1 wt%) and Fig 5/7; Table 1 texture"
    },
    {
      "sample": "S3",
      "temperature_k": "77",
      "pressure_bar": "1",
      "uptake_wt_pct": "2.1",
      "measurement_method": "volumetric_sieverts",
      "reproducibility_tier": "B",
      "notes": [
        "m77",
        "onebar"
      ],
      "source_location": "body (highest 2.9 wt% at 77 K/1 bar for Maxsorb; ACC10 2.0, PICA 2.1, PER50 1.98, PRA50 2.1 wt%) and Fig 5/7; Table 1 texture"
    },
    {
      "sample": "S4",
      "temperature_k": "77",
      "pressure_bar": "1",
      "uptake_wt_pct": "1.98",
      "measurement_method": "volumetric_sieverts",
      "reproducibility_tier": "B",
      "notes": [
        "m77",
        "onebar"
      ],
      "source_location": "body (highest 2.9 wt% at 77 K/1 bar for Maxsorb; ACC10 2.0, PICA 2.1, PER50 1.98, PRA50 2.1 wt%) and Fig 5/7; Table 1 texture"
    },
    {
      "sample": "S5",
      "temperature_k": "77",
      "pressure_bar": "1",
      "uptake_wt_pct": "2.1",
      "measurement_method": "volumetric_sieverts",
      "reproducibility_tier": "B",
      "notes": [
        "m77",
        "onebar"
      ],
      "source_location": "body (highest 2.9 wt% at 77 K/1 bar for Maxsorb; ACC10 2.0, PICA 2.1, PER50 1.98, PRA50 2.1 wt%) and Fig 5/7; Table 1 texture"
    },
    {
      "sample": "S1",
      "temperature_k": "298",
      "pressure_bar": "90",
      "uptake_wt_pct": "0.5",
      "measurement_method": "gravimetric_microbalance",
      "reproducibility_tier": "B",
      "notes": [
        "m298"
      ],
      "source_location": "body (highest H2 storage at 298 K/90 bar was 0.5 wt%, Maxsorb) and Fig 6; Table 1 texture",
      "extraction_confidence": 4
    },
    {
      "sample": "S6",
      "measurement_method": "not_applicable",
      "reproducibility_tier": "B",
      "extraction_confidence": "5",
      "temperature_unstated": "False",
      "pressure_unstated": "False",
      "source_location": "Table 1 (SBET, VN2, VCO2); H2 is figure-only (Figs 5-8) and not text-anchored",
      "extraction_method": "table_direct"
    },
    {
      "sample": "S7",
      "measurement_method": "not_applicable",
      "reproducibility_tier": "B",
      "extraction_confidence": "5",
      "temperature_unstated": "False",
      "pressure_unstated": "False",
      "source_location": "Table 1 (SBET, VN2, VCO2); H2 is figure-only (Figs 5-8) and not text-anchored",
      "extraction_method": "table_direct"
    },
    {
      "sample": "S8",
      "measurement_method": "not_applicable",
      "reproducibility_tier": "B",
      "extraction_confidence": "5",
      "temperature_unstated": "False",
      "pressure_unstated": "False",
      "source_location": "Table 1 (SBET, VN2, VCO2); H2 is figure-only (Figs 5-8) and not text-anchored",
      "extraction_method": "table_direct"
    },
    {
      "sample": "S9",
      "measurement_method": "not_applicable",
      "reproducibility_tier": "B",
      "extraction_confidence": "5",
      "temperature_unstated": "False",
      "pressure_unstated": "False",
      "source_location": "Table 1 (SBET, VN2, VCO2); H2 is figure-only (Figs 5-8) and not text-anchored",
      "extraction_method": "table_direct"
    },
    {
      "sample": "S10",
      "measurement_method": "not_applicable",
      "reproducibility_tier": "B",
      "extraction_confidence": "5",
      "temperature_unstated": "False",
      "pressure_unstated": "False",
      "source_location": "Table 1 (SBET, VN2, VCO2); H2 is figure-only (Figs 5-8) and not text-anchored",
      "extraction_method": "table_direct"
    },
    {
      "sample": "S11",
      "measurement_method": "not_applicable",
      "reproducibility_tier": "B",
      "extraction_confidence": "5",
      "temperature_unstated": "False",
      "pressure_unstated": "False",
      "source_location": "Table 1 (SBET, VN2, VCO2); H2 is figure-only (Figs 5-8) and not text-anchored",
      "extraction_method": "table_direct"
    }
  ]
}

File: references/staging/HYC-0051.json
{
  "paper": {
    "paper_id": "HYC-0051",
    "doi": "10.1016/S0008-6223(01)00051-3",
    "first_author": "Tibbetts",
    "year": "2001",
    "journal": "Carbon",
    "title": "Hydrogen storage capacity of carbon nanotubes, filaments, and vapor-grown fibers"
  },
  "defaults": {
    "extractor": "HyCAN pipeline v2",
    "extraction_date": "2026-10-02",
    "verification_date": "2026-10-02",
    "uptake_bound": "exact",
    "temperature_unstated": "False",
    "pressure_unstated": "False",
    "measurement_mode": "isothermal",
    "measurement_method": "volumetric_sieverts",
    "extraction_method": "table_direct",
    "extraction_confidence": "5",
    "uptake_type": "unspecified",
    "verified_by": "Agent B (sonnet, independent re-derivation of Table 1 + apparatus): 11 carbon rows; metal standards (LaNi5/La0.93Ni5/Nd2Fe14B) correctly excluded. Two-column placement verified -- PCI point values at 3.59 MPa/35.9 bar, high-pressure-manual upper limits at 11 MPa/110 bar (<0.7/<0.5/<0.2 -> uptake_bound=upper). All PCI magnitudes confirmed; T=23 C/296 K; uptake_type=unspecified; surface_area_method=none (the ~700 m2/g for Norit is nominal, not measured here). Calibration earned (He void-volume + Van der Waals non-ideality + empty-chamber PCI background subtraction + LaNi5/Nd2Fe14B standard verification) -> all 11 Tier B. Agent C: M1/M2 uncertainty_wt_pct added (0.011/0.014, the Table 1 +/- values); M3/M4 synthesis_method arc_discharge/laser_ablation->commercial (the paper names only the supplier, not the growth route); M11 (FeNiCu) activation_method cleared (it described the CVD growth, not an activation treatment). material_class MWCNT (MER)/SWCNT (Rice)/carbon_nanofiber (VGCF, filaments)/other (graphite) confirmed."
  },
  "notes": {
    "type": "uptake_type=unspecified (exact-word rule): the paper says 'hydrogen sorption/storage capacity'; neither 'excess' nor 'total' is used",
    "cond": "all capacities are at 23 C (296 K); the PCI (Gas Reaction Controller) values are at 3.59 MPa (=35.9 bar); the high-pressure manual-system values are UPPER LIMITS at 11 MPa (=110 bar), from pressure drops not unambiguous sorption",
    "upper": "the manual-system values are reported as '<x' upper limits (not clear sorption events), so uptake_bound=upper",
    "sa": "surface_area_method=none: the paper tabulates no surface area; it mentions only an approximate ~700 m2/g for the Norit Darco AC and that the VGCF are ~70x lower, which are asides, not a characterization table",
    "method": "both devices are volumetric (a manual high-pressure sorption apparatus to 11 MPa and a Gas Reaction Controller PCI to ~4 MPa); empty-chamber PCI subtraction, He leak/volume calibration, temperature-drift correction and LaNi5/Nd2Fe14B reference checks -> measurement_method=volumetric_sieverts, calibration point by hand",
    "excl": "the LaNi5 / La0.93Ni5 and Nd2Fe14B samples are metal hydrides used for calibration, not carbon, and are excluded",
    "vgcf": "vapor-grown carbon fibre / catalytic carbon filament -> class=carbon_nanofiber, synthesis_method=cvd (HYC-0004 CNF precedent); etch/graphitization treatments noted in activation_method",
    "graphite": "flake graphite is non-porous graphite -> class=other (HYC-0004-S1 precedent)",
    "nullvalue": "a deliberately-recorded near-zero/upper-bound result: the paper's thesis is that carbon H2 sorption at room temperature is <~0.1 wt%, so these are genuine low-uptake data (bias guard)"
  },
  "samples": {
    "S1": {
      "label": "Graphite flakes",
      "material_class": "other",
      "synthesis_method": "commercial",
      "material_description": "flake graphite (Johnson Matthey), average flake size a few microns",
      "surface_area_method": "none",
      "notes": [
        "graphite",
        "type",
        "cond",
        "method",
        "sa",
        "excl",
        "nullvalue"
      ]
    },
    "S2": {
      "label": "Norit Darco AC",
      "material_class": "activated_carbon",
      "synthesis_method": "commercial",
      "material_description": "Norit Darco activated carbon G-60 (wood-based), ~700 m2/g",
      "surface_area_method": "none",
      "notes": [
        "type",
        "cond",
        "method",
        "sa",
        "excl",
        "nullvalue"
      ]
    },
    "S3": {
      "label": "MER nanotubes",
      "material_class": "MWCNT",
      "synthesis_method": "commercial",
      "material_description": "carbon nanotubes from MER Corporation (ball-milled; assessed as multi-walled despite a nominal 10-15% SWNT spec)",
      "surface_area_method": "none",
      "notes": [
        "type",
        "cond",
        "method",
        "sa",
        "excl",
        "nullvalue"
      ]
    },
    "S4": {
      "label": "Rice nanotubes",
      "material_class": "SWCNT",
      "synthesis_method": "commercial",
      "material_description": "single-walled carbon nanotube bundles from Tubes@Rice (~14 nm bundle diameter)",
      "surface_area_method": "none",
      "notes": [
        "type",
        "cond",
        "method",
        "sa",
        "excl",
        "nullvalue"
      ]
    },
    "S5": {
      "label": "Graphitized PYROGRAF",
      "material_class": "carbon_nanofiber",
      "synthesis_method": "cvd",
      "material_description": "PYROGRAF vapor-grown carbon fibre (Applied Sciences), heat-treated to 3000 C to graphitize",
      "surface_area_method": "none",
      "notes": [
        "vgcf",
        "type",
        "cond",
        "method",
        "sa",
        "excl",
        "nullvalue"
      ],
      "activation_method": "graphitization at 3000 C"
    },
    "S6": {
      "label": "Air-etched PYROGRAF",
      "material_class": "carbon_nanofiber",
      "synthesis_method": "cvd",
      "material_description": "PYROGRAF vapor-grown carbon fibre, air-etched at 450 C for 15 min (opens fibre ends)",
      "surface_area_method": "none",
      "notes": [
        "vgcf",
        "type",
        "cond",
        "method",
        "sa",
        "excl",
        "nullvalue"
      ],
      "activation_method": "air etch at 450 C, 15 min"
    },
    "S7": {
      "label": "CO2-etched PYROGRAF",
      "material_class": "carbon_nanofiber",
      "synthesis_method": "cvd",
      "material_description": "PYROGRAF vapor-grown carbon fibre, CO2-etched at 950 C for 15 min (removes the CVD layer, exposes the herringbone core)",
      "surface_area_method": "none",
      "notes": [
        "vgcf",
        "type",
        "cond",
        "method",
        "sa",
        "excl",
        "nullvalue"
      ],
      "activation_method": "CO2 etch at 950 C, 15 min"
    },
    "S8": {
      "label": "Showa Denko VGCF",
      "material_class": "carbon_nanofiber",
      "synthesis_method": "cvd",
      "material_description": "vapor-grown carbon fibre from Showa Denko KK (~200 nm diameter, graphitized)",
      "surface_area_method": "none",
      "notes": [
        "vgcf",
        "type",
        "cond",
        "method",
        "sa",
        "excl",
        "nullvalue"
      ]
    },
    "S9": {
      "label": "FeNiCu filaments",
      "material_class": "carbon_nanofiber",
      "synthesis_method": "cvd",
      "material_description": "carbon filaments grown from a Fe:Ni:Cu 85:10:5 catalyst in ethylene at 600 C (herringbone structure)",
      "surface_area_method": "none",
      "notes": [
        "vgcf",
        "type",
        "cond",
        "method",
        "sa",
        "excl",
        "nullvalue"
      ]
    }
  },
  "measurements": [
    {
      "sample": "S1",
      "temperature_k": "296",
      "pressure_bar": "35.9",
      "uptake_wt_pct": "0.018",
      "reproducibility_tier": "B",
      "extraction_method": "table_direct",
      "source_location": "Table 1 (PCI system, 3.59 MPa, 23 C)",
      "uncertainty_wt_pct": 0.011
    },
    {
      "sample": "S2",
      "temperature_k": "296",
      "pressure_bar": "35.9",
      "uptake_wt_pct": "0.041",
      "reproducibility_tier": "B",
      "extraction_method": "table_direct",
      "source_location": "Table 1 (PCI system, 3.59 MPa, 23 C)",
      "uncertainty_wt_pct": 0.014
    },
    {
      "sample": "S3",
      "temperature_k": "296",
      "pressure_bar": "35.9",
      "uptake_wt_pct": "0.028",
      "reproducibility_tier": "B",
      "extraction_method": "table_direct",
      "source_location": "Table 1 (PCI system, 3.59 MPa, 23 C)"
    },
    {
      "sample": "S4",
      "temperature_k": "296",
      "pressure_bar": "35.9",
      "uptake_wt_pct": "0.050",
      "reproducibility_tier": "B",
      "extraction_method": "table_direct",
      "source_location": "Table 1 (PCI system, 3.59 MPa, 23 C)"
    },
    {
      "sample": "S5",
      "temperature_k": "296",
      "pressure_bar": "35.9",
      "uptake_wt_pct": "0.020",
      "reproducibility_tier": "B",
      "extraction_method": "table_direct",
      "source_location": "Table 1 (PCI system, 3.59 MPa, 23 C)"
    },
    {
      "sample": "S5",
      "temperature_k": "296",
      "pressure_bar": "110",
      "uptake_wt_pct": "0.7",
      "uptake_bound": "upper",
      "reproducibility_tier": "B",
      "extraction_method": "table_direct",
      "notes": [
        "upper"
      ],
      "source_location": "Table 1 (high-pressure manual system, 11 MPa, 23 C; reported as an upper limit '<x')"
    },
    {
      "sample": "S6",
      "temperature_k": "296",
      "pressure_bar": "35.9",
      "uptake_wt_pct": "0.070",
      "reproducibility_tier": "B",
      "extraction_method": "table_direct",
      "source_location": "Table 1 (PCI system, 3.59 MPa, 23 C)"
    },
    {
      "sample": "S6",
      "temperature_k": "296",
      "pressure_bar": "110",
      "uptake_wt_pct": "0.5",
      "uptake_bound": "upper",
      "reproducibility_tier": "B",
      "extraction_method": "table_direct",
      "notes": [
        "upper"
      ],
      "source_location": "Table 1 (high-pressure manual system, 11 MPa, 23 C; reported as an upper limit '<x')"
    },
    {
      "sample": "S7",
      "temperature_k": "296",
      "pressure_bar": "110",
      "uptake_wt_pct": "0.2",
      "uptake_bound": "upper",
      "reproducibility_tier": "B",
      "extraction_method": "table_direct",
      "notes": [
        "upper"
      ],
      "source_location": "Table 1 (high-pressure manual system, 11 MPa, 23 C; reported as an upper limit '<x')"
    },
    {
      "sample": "S8",
      "temperature_k": "296",
      "pressure_bar": "35.9",
      "uptake_wt_pct": "0.042",
      "reproducibility_tier": "B",
      "extraction_method": "table_direct",
      "source_location": "Table 1 (PCI system, 3.59 MPa, 23 C)"
    },
    {
      "sample": "S9",
      "temperature_k": "296",
      "pressure_bar": "35.9",
      "uptake_wt_pct": "0.066",
      "reproducibility_tier": "B",
      "extraction_method": "table_direct",
      "source_location": "Table 1 (PCI system, 3.59 MPa, 23 C)"
    }
  ]
}
