Repository: AvinGupta-ship-it/hycan-db

# HyCAN-DB: Hydrogen in Carbon Nanomaterials Database
HyCAN-DB is an open database of primary hydrogen sorption measurements on
carbon sorbents (activated carbons, nanotubes, graphene-family materials,
carbide-derived, templated and zeolite-derived carbons, and doped variants),
with full per-row provenance and a registered, design-based analysis of what
the literature actually supports.

**v1.0: 17,061 measurement rows from 124 papers (1987–2026), built under a
publicly registered protocol — 80 papers drawn as a stratified probability
sample of a 5,251-record frame, each independently dual-extracted and
adjudicated, plus the re-extracted v0.1 corpus.**

---

File: references/staging/HYC-0052.json
{
  "paper": {
    "paper_id": "HYC-0052",
    "doi": "10.1016/S0360-3199(03)00092-2",
    "first_author": "Zhou",
    "year": "2004",
    "journal": "International Journal of Hydrogen Energy",
    "title": "A comparative study of hydrogen adsorption on superactivated carbon versus carbon nanotubes"
  },
  "defaults": {
    "extractor": "HyCAN pipeline v2",
    "extraction_date": "2026-10-02",
    "verification_date": "2026-10-02",
    "uptake_bound": "exact",
    "temperature_unstated": "False",
    "pressure_unstated": "False",
    "measurement_mode": "isothermal",
    "measurement_method": "volumetric_sieverts",
    "extraction_method": "table_direct",
    "extraction_confidence": "5",
    "uptake_type": "unspecified",
    "verified_by": "Agent B (sonnet, independent re-derivation of Table 1): 8 rows, 0 numeric disputes (every wt% at 6 MPa/60 bar cross-checked against the paper's own nAC/nNT ratio column; the 318 K isotherm is not tabulated and was correctly not added). AX-21 (activated_carbon/commercial, BET ~3000 surface_area_method=unspecified) vs MWNT (MWCNT/cvd, BET 137 from N2/77 K, acid-purified). uptake_type=unspecified; He void-space-expansion calibration earned. Tiers: AX-21 M1-M4 Tier B; MWNT M5-M8 Tier A (9/10 -- unspecified uptake_type does not bar Tier A under S13.3). Agent C: pore_volume_probe_gas N2->blank on the AX-21 rows (the paper gives AX-21's pore volume with no gas/method; the only 'N2 at 77 K' is MWNT's BET, a different sample)."
  },
  "notes": {
    "type": "uptake_type=unspecified (exact-word rule): the paper says 'amount of H2 adsorbed'/'weight percentage'; neither 'excess' nor 'total' is used",
    "method": "H2 by the volumetric method (reference cell + adsorption cell); void volume by He expansion; compressibility-corrected -> measurement_method=volumetric_sieverts, calibration point by hand (He void determination)",
    "ax21": "AX-21 superactivated carbon: the paper gives 'about 3000 m2/g' and pore volume 'about 1.3 cm3/g' without a method, so surface_area_method=unspecified and the values are recorded as the stated approximates; class=activated_carbon, commercial",
    "mwnt": "MWNT by catalytic decomposition of acetylene over LaCoO3, purified (toluene/methanol, HCl/HNO3, CO2 oxidation); BET 137 m2/g (N2, 77 K); class=MWCNT, synthesis_method=cvd",
    "temps": "isotherms at 233/253/273/298 K, all read at 6 MPa (=60 bar) from Table 1",
    "heat": "isosteric heat of adsorption (AX-21 -6.4, MWNT -1.7 kJ/mol) has no schema field and is noted here only"
  },
  "samples": {
    "S1": {
      "label": "AX-21",
      "material_class": "activated_carbon",
      "synthesis_method": "commercial",
      "material_description": "commercial superactivated carbon AX-21 (~3000 m2/g, pore volume ~1.3 cm3/g)",
      "surface_area_method": "unspecified",
      "bet_surface_area_m2_g": "3000.0",
      "total_pore_volume_cm3_g": "1.3",
      "pore_volume_method": "unspecified",
      "notes": [
        "type",
        "method",
        "ax21",
        "temps",
        "heat"
      ]
    },
    "S2": {
      "label": "MWNT",
      "material_class": "MWCNT",
      "synthesis_method": "cvd",
      "material_description": "multiwalled carbon nanotubes by catalytic decomposition of acetylene over LaCoO3, purified; wall thickness and inner diameter ~10 nm",
      "surface_area_method": "BET",
      "bet_surface_area_m2_g": "137.0",
      "purification_method": "washed in toluene/methanol then HCl/HNO3; amorphous carbon removed by CO2 oxidation",
      "notes": [
        "type",
        "method",
        "mwnt",
        "temps",
        "heat"
      ]
    }
  },
  "measurements": [
    {
      "sample": "S1",
      "temperature_k": "298",
      "pressure_bar": "60",
      "uptake_wt_pct": "0.50",
      "reproducibility_tier": "B",
      "source_location": "Table 1 (wt% H2 adsorbed at 6 MPa, 298 K)"
    },
    {
      "sample": "S1",
      "temperature_k": "273",
      "pressure_bar": "60",
      "uptake_wt_pct": "0.59",
      "reproducibility_tier": "B",
      "source_location": "Table 1 (wt% H2 adsorbed at 6 MPa, 273 K)"
    },
    {
      "sample": "S1",
      "temperature_k": "253",
      "pressure_bar": "60",
      "uptake_wt_pct": "0.71",
      "reproducibility_tier": "B",
      "source_location": "Table 1 (wt% H2 adsorbed at 6 MPa, 253 K)"
    },
    {
      "sample": "S1",
      "temperature_k": "233",
      "pressure_bar": "60",
      "uptake_wt_pct": "0.89",
      "reproducibility_tier": "B",
      "source_location": "Table 1 (wt% H2 adsorbed at 6 MPa, 233 K)"
    },
    {
      "sample": "S2",
      "temperature_k": "298",
      "pressure_bar": "60",
      "uptake_wt_pct": "0.14",
      "reproducibility_tier": "A",
      "source_location": "Table 1 (wt% H2 adsorbed at 6 MPa, 298 K)"
    },
    {
      "sample": "S2",
      "temperature_k": "273",
      "pressure_bar": "60",
      "uptake_wt_pct": "0.16",
      "reproducibility_tier": "A",
      "source_location": "Table 1 (wt% H2 adsorbed at 6 MPa, 273 K)"
    },
    {
      "sample": "S2",
      "temperature_k": "253",
      "pressure_bar": "60",
      "uptake_wt_pct": "0.17",
      "reproducibility_tier": "A",
      "source_location": "Table 1 (wt% H2 adsorbed at 6 MPa, 253 K)"
    },
    {
      "sample": "S2",
      "temperature_k": "233",
      "pressure_bar": "60",
      "uptake_wt_pct": "0.175",
      "reproducibility_tier": "A",
      "source_location": "Table 1 (wt% H2 adsorbed at 6 MPa, 233 K)"
    }
  ]
}

File: references/staging/HYC-0053.json
{
  "paper": {
    "paper_id": "HYC-0053",
    "doi": "10.1039/d5ta00993f",
    "first_author": "Matsutaka",
    "year": "2025",
    "journal": "Journal of Materials Chemistry A",
    "title": "Densification of cellulose acetate-derived porous carbons for enhanced volumetric hydrogen adsorption performance"
  },
  "defaults": {
    "extractor": "HyCAN pipeline v2",
    "extraction_date": "2026-10-02",
    "verification_date": "2026-10-02",
    "uptake_bound": "exact",
    "temperature_unstated": "False",
    "pressure_unstated": "False",
    "measurement_mode": "isothermal",
    "measurement_method": "volumetric_sieverts",
    "extraction_method": "table_direct",
    "extraction_confidence": "5",
    "uptake_type": "unspecified",
    "verified_by": "Agent B (sonnet, independent re-derivation of Tables 1-3): 16 rows, 0 numeric disputes. Inventory confirmed (7 Char/KOH ratios + 5 heating times + CA powder/pellet + ZIF-8 powder/pellet); the Table 3 CA feedstock (2.55 wt%) is kept separate from the Table 1 1:2 optimum (2.80 wt%), no conflation. Parenthetical micropore vs primary total pore volumes not swapped; pellet density/volumetric-capacity pairs not transposed (CA 0.80 g/cm3 & 20.3 g-H2/L; ZIF-8 0.54 & 11.6); g-H2/L->kg/m3 carried 1:1. CA-derived=activated_carbon/chemical_activation; ZIF-8-derived=other/pyrolysis; uptake_type=unspecified (the Table 4 'total' superscript applies only to the ref-14 comparison values, not this work's 20.3). All 77 K/1 bar. Agent C: S14 activation_method trimmed to the KOH-activation clause (die-compaction is densification, already in material_description); all 16 Tier B upheld -- Agent B's conservative C for M1/M2 declined because validate.py grades the Chahine point to 1 (within 1.5x expected) and S13.5 credits the paper's stated narrow-micropore mechanism; the H2 apparatus is described in the ESI."
  },
  "notes": {
    "type": "uptake_type=unspecified (exact-word rule): the paper says 'hydrogen adsorption'/'H2 uptake'/'gravimetric H2 storage density'; neither 'excess' nor 'total' is used for its values",
    "cond": "all H2 values are at -196 C (77 K) and 1 bar",
    "tex": "bet_surface_area=SBET (BET, P/P0 0.05-0.3); total_pore_volume=Vtotal (single-point at P/P0=0.96); micropore_volume=Vmicro (QSDFT cumulative, the parenthetic value); pore_volume_method=QSDFT (describes Vmicro), probe N2",
    "ca": "cellulose-acetate-derived char, KOH chemical activation -> class=activated_carbon, synthesis_method=chemical_activation; precursor is a hydrothermal char of cellulose acetate",
    "zif": "ZIF-8(MOF)-derived carbon, prepared by carbonization of the ZIF-8 framework (comparison material); class=other (a MOF-derived carbon, not matching activated/templated), synthesis_method=pyrolysis",
    "pellet": "the pellet is the powder compacted at 800 MPa with ~10 wt% PVA binder (die molding); still the same carbon (binder is a processing aid), recorded with packing_density and volumetric_capacity (per packed volume)",
    "vol": "volumetric_capacity_kg_m3 = the volumetric H2 density in g-H2/L (=kg/m3): CA pellet 20.3, ZIF-8 pellet 11.6; volumetric_capacity_basis=packing_volume (per pellet bulk volume)",
    "method": "H2 adsorption isotherms at -196 C (gas sorption analyser; the specific instrument is in the unavailable ESI) -> measurement_method=volumetric_sieverts",
    "onebar": "Chahine caveat: 77 K/1 bar, below the saturation-bound regime; chahine scored a by-hand 1 (tiering doc); Tier B/C by the rubric otherwise",
    "series": "an activation-optimisation series: Table 1 varies the Char/KOH ratio (at 700 C) and Table 2 varies the heating time (at 600 C, Char/KOH 1:2); all are distinct CA-derived activated carbons"
  },
  "samples": {
    "S1": {
      "label": "CA 1:0.3",
      "material_class": "activated_carbon",
      "synthesis_method": "chemical_activation",
      "material_description": "CA-derived activated carbon, Char/KOH 1:0.3",
      "surface_area_method": "BET",
      "bet_surface_area_m2_g": "745.0",
      "total_pore_volume_cm3_g": "0.38",
      "micropore_volume_cm3_g": "0.33",
      "pore_volume_method": "QSDFT",
      "pore_volume_probe_gas": "N2",
      "activation_method": "KOH chemical activation of a hydrothermal cellulose-acetate char",
      "notes": [
        "ca",
        "type",
        "cond",
        "tex",
        "method",
        "onebar",
        "series"
      ]
    },
    "S2": {
      "label": "CA 1:0.5",
      "material_class": "activated_carbon",
      "synthesis_method": "chemical_activation",
      "material_description": "CA-derived activated carbon, Char/KOH 1:0.5",
      "surface_area_method": "BET",
      "bet_surface_area_m2_g": "963.0",
      "total_pore_volume_cm3_g": "0.49",
      "micropore_volume_cm3_g": "0.43",
      "pore_volume_method": "QSDFT",
      "pore_volume_probe_gas": "N2",
      "activation_method": "KOH chemical activation of a hydrothermal cellulose-acetate char",
      "notes": [
        "ca",
        "type",
        "cond",
        "tex",
        "method",
        "onebar",
        "series"
      ]
    },
    "S3": {
      "label": "CA 1:1",
      "material_class": "activated_carbon",
      "synthesis_method": "chemical_activation",
      "material_description": "CA-derived activated carbon, Char/KOH 1:1",
      "surface_area_method": "BET",
      "bet_surface_area_m2_g": "1506.0",
      "total_pore_volume_cm3_g": "0.87",
      "micropore_volume_cm3_g": "0.65",
      "pore_volume_method": "QSDFT",
      "pore_volume_probe_gas": "N2",
      "activation_method": "KOH chemical activation of a hydrothermal cellulose-acetate char",
      "notes": [
        "ca",
        "type",
        "cond",
        "tex",
        "method",
        "onebar",
        "series"
      ]
    },
    "S4": {
      "label": "CA 1:1.5",
      "material_class": "activated_carbon",
      "synthesis_method": "chemical_activation",
      "material_description": "CA-derived activated carbon, Char/KOH 1:1.5",
      "surface_area_method": "BET",
      "bet_surface_area_m2_g": "1879.0",
      "total_pore_volume_cm3_g": "1.01",
      "micropore_volume_cm3_g": "0.80",
      "pore_volume_method": "QSDFT",
      "pore_volume_probe_gas": "N2",
      "activation_method": "KOH chemical activation of a hydrothermal cellulose-acetate char",
      "notes": [
        "ca",
        "type",
        "cond",
        "tex",
        "method",
        "onebar",
        "series"
      ]
    },
    "S5": {
      "label": "CA 1:2",
      "material_class": "activated_carbon",
      "synthesis_method": "chemical_activation",
      "material_description": "CA-derived activated carbon, Char/KOH 1:2",
      "surface_area_method": "BET",
      "bet_surface_area_m2_g": "2013.0",
      "total_pore_volume_cm3_g": "1.01",
      "micropore_volume_cm3_g": "0.86",
      "pore_volume_method": "QSDFT",
      "pore_volume_probe_gas": "N2",
      "activation_method": "KOH chemical activation of a hydrothermal cellulose-acetate char",
      "notes": [
        "ca",
        "type",
        "cond",
        "tex",
        "method",
        "onebar",
        "series"
      ]
    },
    "S6": {
      "label": "CA 1:3",
      "material_class": "activated_carbon",
      "synthesis_method": "chemical_activation",
      "material_description": "CA-derived activated carbon, Char/KOH 1:3",
      "surface_area_method": "BET",
      "bet_surface_area_m2_g": "2400.0",
      "total_pore_volume_cm3_g": "1.21",
      "micropore_volume_cm3_g": "1.02",
      "pore_volume_method": "QSDFT",
      "pore_volume_probe_gas": "N2",
      "activation_method": "KOH chemical activation of a hydrothermal cellulose-acetate char",
      "notes": [
        "ca",
        "type",
        "cond",
        "tex",
        "method",
        "onebar",
        "series"
      ]
    },
    "S7": {
      "label": "CA 1:4",
      "material_class": "activated_carbon",
      "synthesis_method": "chemical_activation",
      "material_description": "CA-derived activated carbon, Char/KOH 1:4",
      "surface_area_method": "BET",
      "bet_surface_area_m2_g": "2157.0",
      "total_pore_volume_cm3_g": "1.13",
      "micropore_volume_cm3_g": "0.92",
      "pore_volume_method": "QSDFT",
      "pore_volume_probe_gas": "N2",
      "activation_method": "KOH chemical activation of a hydrothermal cellulose-acetate char",
      "notes": [
        "ca",
        "type",
        "cond",
        "tex",
        "method",
        "onebar",
        "series"
      ]
    },
    "S8": {
      "label": "CA 600C 0.5h",
      "material_class": "activated_carbon",
      "synthesis_method": "chemical_activation",
      "material_description": "CA-derived activated carbon, 600 C 0.5 h, Char/KOH 1:2",
      "surface_area_method": "BET",
      "bet_surface_area_m2_g": "1300.0",
      "total_pore_volume_cm3_g": "0.68",
      "micropore_volume_cm3_g": "0.51",
      "pore_volume_method": "QSDFT",
      "pore_volume_probe_gas": "N2",
      "activation_method": "KOH chemical activation of a hydrothermal cellulose-acetate char",
      "notes": [
        "ca",
        "type",
        "cond",
        "tex",
        "method",
        "onebar",
        "series"
      ]
    },
    "S9": {
      "label": "CA 600C 2h",
      "material_class": "activated_carbon",
      "synthesis_method": "chemical_activation",
      "material_description": "CA-derived activated carbon, 600 C 2 h, Char/KOH 1:2",
      "surface_area_method": "BET",
      "bet_surface_area_m2_g": "1569.0",
      "total_pore_volume_cm3_g": "0.84",
      "micropore_volume_cm3_g": "0.58",
      "pore_volume_method": "QSDFT",
      "pore_volume_probe_gas": "N2",
      "activation_method": "KOH chemical activation of a hydrothermal cellulose-acetate char",
      "notes": [
        "ca",
        "type",
        "cond",
        "tex",
        "method",
        "onebar",
        "series"
      ]
    },
    "S10": {
      "label": "CA 600C 4h",
      "material_class": "activated_carbon",
      "synthesis_method": "chemical_activation",
      "material_description": "CA-derived activated carbon, 600 C 4 h, Char/KOH 1:2",
      "surface_area_method": "BET",
      "bet_surface_area_m2_g": "1812.0",
      "total_pore_volume_cm3_g": "0.93",
      "micropore_volume_cm3_g": "0.74",
      "pore_volume_method": "QSDFT",
      "pore_volume_probe_gas": "N2",
      "activation_method": "KOH chemical activation of a hydrothermal cellulose-acetate char",
      "notes": [
        "ca",
        "type",
        "cond",
        "tex",
        "method",
        "onebar",
        "series"
      ]
    },
    "S11": {
      "label": "CA 600C 8h",
      "material_class": "activated_carbon",
      "synthesis_method": "chemical_activation",
      "material_description": "CA-derived activated carbon, 600 C 8 h, Char/KOH 1:2",
      "surface_area_method": "BET",
      "bet_surface_area_m2_g": "2055.0",
      "total_pore_volume_cm3_g": "1.05",
      "micropore_volume_cm3_g": "0.79",
      "pore_volume_method": "QSDFT",
      "pore_volume_probe_gas": "N2",
      "activation_method": "KOH chemical activation of a hydrothermal cellulose-acetate char",
      "notes": [
        "ca",
        "type",
        "cond",
        "tex",
        "method",
        "onebar",
        "series"
      ]
    },
    "S12": {
      "label": "CA 600C 12h",
      "material_class": "activated_carbon",
      "synthesis_method": "chemical_activation",
      "material_description": "CA-derived activated carbon, 600 C 12 h, Char/KOH 1:2",
      "surface_area_method": "BET",
      "bet_surface_area_m2_g": "2202.0",
      "total_pore_volume_cm3_g": "1.13",
      "micropore_volume_cm3_g": "0.88",
      "pore_volume_method": "QSDFT",
      "pore_volume_probe_gas": "N2",
      "activation_method": "KOH chemical activation of a hydrothermal cellulose-acetate char",
      "notes": [
        "ca",
        "type",
        "cond",
        "tex",
        "method",
        "onebar",
        "series"
      ]
    },
    "S13": {
      "label": "CA carbon powder",
      "material_class": "activated_carbon",
      "synthesis_method": "chemical_activation",
      "material_description": "optimised CA-derived activated carbon powder (used for pelletising)",
      "surface_area_method": "BET",
      "bet_surface_area_m2_g": "2312.0",
      "total_pore_volume_cm3_g": "1.17",
      "micropore_volume_cm3_g": "0.93",
      "pore_volume_method": "QSDFT",
      "pore_volume_probe_gas": "N2",
      "activation_method": "KOH chemical activation of a hydrothermal cellulose-acetate char",
      "notes": [
        "ca",
        "type",
        "cond",
        "tex",
        "method",
        "onebar"
      ]
    },
    "S14": {
      "label": "CA carbon pellet",
      "material_class": "activated_carbon",
      "synthesis_method": "chemical_activation",
      "material_description": "CA-derived activated carbon pellet: the powder compacted at 800 MPa with ~10 wt% PVA binder (bulk density 0.80 g/cm3)",
      "surface_area_method": "BET",
      "bet_surface_area_m2_g": "1724.0",
      "total_pore_volume_cm3_g": "0.96",
      "micropore_volume_cm3_g": "0.60",
      "pore_volume_method": "QSDFT",
      "pore_volume_probe_gas": "N2",
      "packing_density_g_cm3": "0.80",
      "activation_method": "KOH chemical activation of a hydrothermal cellulose-acetate char",
      "notes": [
        "ca",
        "type",
        "cond",
        "tex",
        "method",
        "pellet",
        "vol",
        "onebar"
      ]
    },
    "S15": {
      "label": "ZIF-8 carbon powder",
      "material_class": "other",
      "synthesis_method": "pyrolysis",
      "material_description": "MOF(ZIF-8)-derived carbon powder (comparison material), by carbonization of ZIF-8",
      "surface_area_method": "BET",
      "bet_surface_area_m2_g": "3008.0",
      "total_pore_volume_cm3_g": "1.65",
      "micropore_volume_cm3_g": "1.12",
      "pore_volume_method": "QSDFT",
      "pore_volume_probe_gas": "N2",
      "notes": [
        "zif",
        "type",
        "cond",
        "tex",
        "method",
        "onebar"
      ]
    },
    "S16": {
      "label": "ZIF-8 carbon pellet",
      "material_class": "other",
      "synthesis_method": "pyrolysis",
      "material_description": "MOF(ZIF-8)-derived carbon pellet: the powder compacted at 800 MPa with ~10 wt% PVA binder (bulk density 0.54 g/cm3)",
      "surface_area_method": "BET",
      "bet_surface_area_m2_g": "2051.0",
      "total_pore_volume_cm3_g": "1.27",
      "micropore_volume_cm3_g": "0.73",
      "pore_volume_method": "QSDFT",
      "pore_volume_probe_gas": "N2",
      "packing_density_g_cm3": "0.54",
      "notes": [
        "zif",
        "type",
        "cond",
        "tex",
        "method",
        "pellet",
        "vol",
        "onebar"
      ]
    }
  },
  "measurements": [
    {
      "sample": "S1",
      "temperature_k": "77",
      "pressure_bar": "1",
      "uptake_wt_pct": "1.84",
      "reproducibility_tier": "B",
      "source_location": "Table 1 (SBET, Vtotal, QSDFT Vmicro, H2 uptake at -196 C/1 bar)"
    },
    {
      "sample": "S2",
      "temperature_k": "77",
      "pressure_bar": "1",
      "uptake_wt_pct": "2.17",
      "reproducibility_tier": "B",
      "source_location": "Table 1 (SBET, Vtotal, QSDFT Vmicro, H2 uptake at -196 C/1 bar)"
    },
    {
      "sample": "S3",
      "temperature_k": "77",
      "pressure_bar": "1",
      "uptake_wt_pct": "2.58",
      "reproducibility_tier": "B",
      "source_location": "Table 1 (SBET, Vtotal, QSDFT Vmicro, H2 uptake at -196 C/1 bar)"
    },
    {
      "sample": "S4",
      "temperature_k": "77",
      "pressure_bar": "1",
      "uptake_wt_pct": "2.65",
      "reproducibility_tier": "B",
      "source_location": "Table 1 (SBET, Vtotal, QSDFT Vmicro, H2 uptake at -196 C/1 bar)"
    },
    {
      "sample": "S5",
      "temperature_k": "77",
      "pressure_bar": "1",
      "uptake_wt_pct": "2.80",
      "reproducibility_tier": "B",
      "source_location": "Table 1 (SBET, Vtotal, QSDFT Vmicro, H2 uptake at -196 C/1 bar)"
    },
    {
      "sample": "S6",
      "temperature_k": "77",
      "pressure_bar": "1",
      "uptake_wt_pct": "2.66",
      "reproducibility_tier": "B",
      "source_location": "Table 1 (SBET, Vtotal, QSDFT Vmicro, H2 uptake at -196 C/1 bar)"
    },
    {
      "sample": "S7",
      "temperature_k": "77",
      "pressure_bar": "1",
      "uptake_wt_pct": "2.37",
      "reproducibility_tier": "B",
      "source_location": "Table 1 (SBET, Vtotal, QSDFT Vmicro, H2 uptake at -196 C/1 bar)"
    },
    {
      "sample": "S8",
      "temperature_k": "77",
      "pressure_bar": "1",
      "uptake_wt_pct": "2.40",
      "reproducibility_tier": "B",
      "source_location": "Table 2 (SBET, Vtotal, QSDFT Vmicro, H2 uptake at -196 C/1 bar)"
    },
    {
      "sample": "S9",
      "temperature_k": "77",
      "pressure_bar": "1",
      "uptake_wt_pct": "2.65",
      "reproducibility_tier": "B",
      "source_location": "Table 2 (SBET, Vtotal, QSDFT Vmicro, H2 uptake at -196 C/1 bar)"
    },
    {
      "sample": "S10",
      "temperature_k": "77",
      "pressure_bar": "1",
      "uptake_wt_pct": "2.57",
      "reproducibility_tier": "B",
      "source_location": "Table 2 (SBET, Vtotal, QSDFT Vmicro, H2 uptake at -196 C/1 bar)"
    },
    {
      "sample": "S11",
      "temperature_k": "77",
      "pressure_bar": "1",
      "uptake_wt_pct": "2.54",
      "reproducibility_tier": "B",
      "source_location": "Table 2 (SBET, Vtotal, QSDFT Vmicro, H2 uptake at -196 C/1 bar)"
    },
    {
      "sample": "S12",
      "temperature_k": "77",
      "pressure_bar": "1",
      "uptake_wt_pct": "2.38",
      "reproducibility_tier": "B",
      "source_location": "Table 2 (SBET, Vtotal, QSDFT Vmicro, H2 uptake at -196 C/1 bar)"
    },
    {
      "sample": "S13",
      "temperature_k": "77",
      "pressure_bar": "1",
      "uptake_wt_pct": "2.55",
      "reproducibility_tier": "B",
      "source_location": "Table 3 (SBET, Vtotal, QSDFT Vmicro, gravimetric and volumetric H2 at -196 C/1 bar)"
    },
    {
      "sample": "S14",
      "temperature_k": "77",
      "pressure_bar": "1",
      "uptake_wt_pct": "2.53",
      "reproducibility_tier": "B",
      "source_location": "Table 3 (SBET, Vtotal, QSDFT Vmicro, gravimetric and volumetric H2 at -196 C/1 bar)",
      "volumetric_capacity_kg_m3": "20.3",
      "volumetric_capacity_basis": "packing_volume"
    },
    {
      "sample": "S15",
      "temperature_k": "77",
      "pressure_bar": "1",
      "uptake_wt_pct": "2.54",
      "reproducibility_tier": "B",
      "source_location": "Table 3 (SBET, Vtotal, QSDFT Vmicro, gravimetric and volumetric H2 at -196 C/1 bar)"
    },
    {
      "sample": "S16",
      "temperature_k": "77",
      "pressure_bar": "1",
      "uptake_wt_pct": "2.15",
      "reproducibility_tier": "B",
      "source_location": "Table 3 (SBET, Vtotal, QSDFT Vmicro, gravimetric and volumetric H2 at -196 C/1 bar)",
      "volumetric_capacity_kg_m3": "11.6",
      "volumetric_capacity_basis": "packing_volume"
    }
  ]
}

File: references/staging/HYC-0057.json
{
  "paper": {
    "paper_id": "HYC-0057",
    "doi": "10.1088/0957-4484/20/20/204023",
    "first_author": "Meisner",
    "year": "2009",
    "journal": "Nanotechnology",
    "title": "High surface area microporous carbon materials for cryogenic hydrogen storage synthesized using new template-based and activation-based approaches"
  },
  "defaults": {
    "extractor": "HyCAN pipeline v2",
    "extraction_date": "2026-10-02",
    "verification_date": "2026-10-02",
    "uptake_bound": "exact",
    "temperature_unstated": "False",
    "pressure_unstated": "False",
    "measurement_mode": "isothermal",
    "measurement_method": "volumetric_sieverts",
    "extraction_method": "table_direct",
    "extraction_confidence": "5",
    "uptake_type": "excess",
    "verified_by": "Agent B (sonnet, independent re-derivation of Tables 1-2 + methods): 25 rows, 0 numeric disputes. Table 1 (7 silica-templated carbons N-C-1..4 / B-C-1..3 at 77 K, 1.13 bar): BET (1363/1995/1900/1329/1654/1510/1497), Langmuir, micropore area, total and micropore pore volumes, and H2 wt% (1.42/2.01/1.93/1.39/1.62/1.45/1.32) all confirmed. Table 2 (18 KOH-activated carbons C-1..C-18 at 77 K, 40 bar): BET and excess H2 wt% confirmed. uptake_type=excess. Calibration WITHHELD ('calibrated volumes of H2', UHP H2/He, but no explicit void-volume or blank-correction described -- thinner than HYC-0049's He-pycnometry + background subtraction). Tiers: Table 1 rows A (9/10 = BET&class 2 + method 2 + T&P 1 + uptake_type 1 + purity 1 (HF template-removal etch) + Chahine 2); Table 2 rows B (7-8/10, no purity credit, no calibration). Agent C: populated langmuir_surface_area_m2_g on S1-S7 (1902/2711/2666/1815/2217/2043/2012 -- the field exists; the values had been recorded only in material_description text) and corrected the t1tex note that claimed 'no schema field'. HF-etch purification_method KEPT on the templated carbons (template removal = purification, consistent with the committed HYC-0049 ZTC precedent); Agent B's objection that template-etch is not sample purification is a legitimate corpus-wide convention question, logged for a future pass rather than applied to one paper. Final: 7 A / 18 B."
  },
  "notes": {
    "type": "uptake_type=excess ('excess hydrogen adsorption/absorption' throughout, Tables 1-2)",
    "method": "volumetric method: low-P on a Micromeritics ASAP 2010 (H2), high-P/77 K on a cryostat-attached PCTPro-2000; 'calibrated volumes of hydrogen gas', UHP H2 and He. No explicit void-volume or blank-correction description -> calibration point WITHHELD (thinner than HYC-0049's He-pycnometry+background subtraction) [flag Agent B]",
    "t1": "Table 1 aerosol-assisted one-step template method: TEOS (+colloidal silica for bimodal) silica template, sucrose carbonised 900 C, 10% HF etch of the silica -> templated_carbon / template_synthesis; HF = purification_method (HYC-0049 ZTC precedent). Measured at 77 K and 1.13 bar (low-pressure point, not the saturation max).",
    "t1tex": "bet_surface_area=BET; Langmuir area also reported (langmuir_surface_area_m2_g); micropore_surface_area=micropore area col; total_pore_volume (P/P0>0.97 single point) and micropore_volume both recorded with pore_volume_method=unspecified (paper states BJH/DFT for pore SIZES, not explicitly for the volumes), probe N2",
    "t2": "Table 2 chemical activation: phenol-formaldehyde oligomer + KOH (ratio/temp/time varied), carbonised/activated, HCl+DI wash (activation workup, NOT purification) -> activated_carbon / chemical_activation. Measured at 77 K and 40 bar (saturation).",
    "t2tex": "Table 2 reports only BET + excess H2 at 77 K/40 bar (no pore volume column)."
  },
  "samples": {
    "S1": {
      "label": "N-C-1",
      "material_class": "templated_carbon",
      "synthesis_method": "template_synthesis",
      "material_description": "aerosol-assisted one-step silica-templated carbon N-C-1 (sucrose + TEOS, carbonised 900 C, HF etch); Langmuir area 1902 m2/g",
      "surface_area_method": "BET",
      "bet_surface_area_m2_g": "1363",
      "micropore_surface_area_m2_g": "660",
      "total_pore_volume_cm3_g": "0.82",
      "micropore_volume_cm3_g": "0.29",
      "pore_volume_method": "unspecified",
      "pore_volume_probe_gas": "N2",
      "purification_method": "10% HF etch to dissolve the silica template",
      "notes": [
        "type",
        "method",
        "t1",
        "t1tex"
      ],
      "langmuir_surface_area_m2_g": "1902"
    },
    "S2": {
      "label": "N-C-2",
      "material_class": "templated_carbon",
      "synthesis_method": "template_synthesis",
      "material_description": "aerosol-assisted one-step silica-templated carbon N-C-2 (sucrose + TEOS, carbonised 900 C, HF etch); Langmuir area 2711 m2/g",
      "surface_area_method": "BET",
      "bet_surface_area_m2_g": "1995",
      "micropore_surface_area_m2_g": "875",
      "total_pore_volume_cm3_g": "0.87",
      "micropore_volume_cm3_g": "0.38",
      "pore_volume_method": "unspecified",
      "pore_volume_probe_gas": "N2",
      "purification_method": "10% HF etch to dissolve the silica template",
      "notes": [
        "type",
        "method",
        "t1",
        "t1tex"
      ],
      "langmuir_surface_area_m2_g": "2711"
    },
    "S3": {
      "label": "N-C-3",
      "material_class": "templated_carbon",
      "synthesis_method": "template_synthesis",
      "material_description": "aerosol-assisted one-step silica-templated carbon N-C-3 (sucrose + TEOS, carbonised 900 C, HF etch); Langmuir area 2666 m2/g",
      "surface_area_method": "BET",
      "bet_surface_area_m2_g": "1900",
      "micropore_surface_area_m2_g": "679",
      "total_pore_volume_cm3_g": "0.80",
      "micropore_volume_cm3_g": "0.36",
      "pore_volume_method": "unspecified",
      "pore_volume_probe_gas": "N2",
      "purification_method": "10% HF etch to dissolve the silica template",
      "notes": [
        "type",
        "method",
        "t1",
        "t1tex"
      ],
      "langmuir_surface_area_m2_g": "2666"
    },
    "S4": {
      "label": "N-C-4",
      "material_class": "templated_carbon",
      "synthesis_method": "template_synthesis",
      "material_description": "aerosol-assisted one-step silica-templated carbon N-C-4 (sucrose + TEOS, carbonised 900 C, HF etch); Langmuir area 1815 m2/g",
      "surface_area_method": "BET",
      "bet_surface_area_m2_g": "1329",
      "micropore_surface_area_m2_g": "652",
      "total_pore_volume_cm3_g": "0.69",
      "micropore_volume_cm3_g": "0.29",
      "pore_volume_method": "unspecified",
      "pore_volume_probe_gas": "N2",
      "purification_method": "10% HF etch to dissolve the silica template",
      "notes": [
        "type",
        "method",
        "t1",
        "t1tex"
      ],
      "langmuir_surface_area_m2_g": "1815"
    },
    "S5": {
      "label": "B-C-1",
      "material_class": "templated_carbon",
      "synthesis_method": "template_synthesis",
      "material_description": "aerosol-assisted one-step silica-templated carbon B-C-1 (sucrose + TEOS/colloidal silica, carbonised 900 C, HF etch); Langmuir area 2217 m2/g",
      "surface_area_method": "BET",
      "bet_surface_area_m2_g": "1654",
      "micropore_surface_area_m2_g": "864",
      "total_pore_volume_cm3_g": "0.87",
      "micropore_volume_cm3_g": "0.36",
      "pore_volume_method": "unspecified",
      "pore_volume_probe_gas": "N2",
      "purification_method": "10% HF etch to dissolve the silica template",
      "notes": [
        "type",
        "method",
        "t1",
        "t1tex"
      ],
      "langmuir_surface_area_m2_g": "2217"
    },
    "S6": {
      "label": "B-C-2",
      "material_class": "templated_carbon",
      "synthesis_method": "template_synthesis",
      "material_description": "aerosol-assisted one-step silica-templated carbon B-C-2 (sucrose + TEOS/colloidal silica, carbonised 900 C, HF etch); Langmuir area 2043 m2/g",
      "surface_area_method": "BET",
      "bet_surface_area_m2_g": "1510",
      "micropore_surface_area_m2_g": "834",
      "total_pore_volume_cm3_g": "0.89",
      "micropore_volume_cm3_g": "0.35",
      "pore_volume_method": "unspecified",
      "pore_volume_probe_gas": "N2",
      "purification_method": "10% HF etch to dissolve the silica template",
      "notes": [
        "type",
        "method",
        "t1",
        "t1tex"
      ],
      "langmuir_surface_area_m2_g": "2043"
    },
    "S7": {
      "label": "B-C-3",
      "material_class": "templated_carbon",
      "synthesis_method": "template_synthesis",
      "material_description": "aerosol-assisted one-step silica-templated carbon B-C-3 (sucrose + TEOS/colloidal silica, carbonised 900 C, HF etch); Langmuir area 2012 m2/g",
      "surface_area_method": "BET",
      "bet_surface_area_m2_g": "1497",
      "micropore_surface_area_m2_g": "764",
      "total_pore_volume_cm3_g": "1.03",
      "micropore_volume_cm3_g": "0.30",
      "pore_volume_method": "unspecified",
      "pore_volume_probe_gas": "N2",
      "purification_method": "10% HF etch to dissolve the silica template",
      "notes": [
        "type",
        "method",
        "t1",
        "t1tex"
      ],
      "langmuir_surface_area_m2_g": "2012"
    },
    "S8": {
      "label": "C-1",
      "material_class": "activated_carbon",
      "synthesis_method": "chemical_activation",
      "material_description": "phenol-formaldehyde oligomer KOH-activated carbon C-1 (KOH:oligomer 1, 700 C, 4 h), HCl/DI washed",
      "surface_area_method": "BET",
      "bet_surface_area_m2_g": "1424",
      "activation_method": "KOH chemical activation, KOH:oligomer weight ratio 1, 700 C, 4 h",
      "notes": [
        "type",
        "method",
        "t2",
        "t2tex"
      ]
    },
    "S9": {
      "label": "C-2",
      "material_class": "activated_carbon",
      "synthesis_method": "chemical_activation",
      "material_description": "phenol-formaldehyde oligomer KOH-activated carbon C-2 (KOH:oligomer 1.5, 700 C, 4 h), HCl/DI washed",
      "surface_area_method": "BET",
      "bet_surface_area_m2_g": "1662",
      "activation_method": "KOH chemical activation, KOH:oligomer weight ratio 1.5, 700 C, 4 h",
      "notes": [
        "type",
        "method",
        "t2",
        "t2tex"
      ]
    },
    "S10": {
      "label": "C-3",
      "material_class": "activated_carbon",
      "synthesis_method": "chemical_activation",
      "material_description": "phenol-formaldehyde oligomer KOH-activated carbon C-3 (KOH:oligomer 2, 700 C, 4 h), HCl/DI washed",
      "surface_area_method": "BET",
      "bet_surface_area_m2_g": "2711",
      "activation_method": "KOH chemical activation, KOH:oligomer weight ratio 2, 700 C, 4 h",
      "notes": [
        "type",
        "method",
        "t2",
        "t2tex"
      ]
    },
    "S11": {
      "label": "C-4",
      "material_class": "activated_carbon",
      "synthesis_method": "chemical_activation",
      "material_description": "phenol-formaldehyde oligomer KOH-activated carbon C-4 (KOH:oligomer 2.2, 700 C, 4 h), HCl/DI washed",
      "surface_area_method": "BET",
      "bet_surface_area_m2_g": "2811",
      "activation_method": "KOH chemical activation, KOH:oligomer weight ratio 2.2, 700 C, 4 h",
      "notes": [
        "type",
        "method",
        "t2",
        "t2tex"
      ]
    },
    "S12": {
      "label": "C-5",
      "material_class": "activated_carbon",
      "synthesis_method": "chemical_activation",
      "material_description": "phenol-formaldehyde oligomer KOH-activated carbon C-5 (KOH:oligomer 2.25, 700 C, 4 h), HCl/DI washed",
      "surface_area_method": "BET",
      "bet_surface_area_m2_g": "2943",
      "activation_method": "KOH chemical activation, KOH:oligomer weight ratio 2.25, 700 C, 4 h",
      "notes": [
        "type",
        "method",
        "t2",
        "t2tex"
      ]
    },
    "S13": {
      "label": "C-6",
      "material_class": "activated_carbon",
      "synthesis_method": "chemical_activation",
      "material_description": "phenol-formaldehyde oligomer KOH-activated carbon C-6 (KOH:oligomer 2.5, 700 C, 4 h), HCl/DI washed",
      "surface_area_method": "BET",
      "bet_surface_area_m2_g": "2466",
      "activation_method": "KOH chemical activation, KOH:oligomer weight ratio 2.5, 700 C, 4 h",
      "notes": [
        "type",
        "method",
        "t2",
        "t2tex"
      ]
    },
    "S14": {
      "label": "C-7",
      "material_class": "activated_carbon",
      "synthesis_method": "chemical_activation",
      "material_description": "phenol-formaldehyde oligomer KOH-activated carbon C-7 (KOH:oligomer 1, 800 C, 4 h), HCl/DI washed",
      "surface_area_method": "BET",
      "bet_surface_area_m2_g": "1587",
      "activation_method": "KOH chemical activation, KOH:oligomer weight ratio 1, 800 C, 4 h",
      "notes": [
        "type",
        "method",
        "t2",
        "t2tex"
      ]
    },
    "S15": {
      "label": "C-8",
      "material_class": "activated_carbon",
      "synthesis_method": "chemical_activation",
      "material_description": "phenol-formaldehyde oligomer KOH-activated carbon C-8 (KOH:oligomer 1.5, 800 C, 4 h), HCl/DI washed",
      "surface_area_method": "BET",
      "bet_surface_area_m2_g": "2075",
      "activation_method": "KOH chemical activation, KOH:oligomer weight ratio 1.5, 800 C, 4 h",
      "notes": [
        "type",
        "method",
        "t2",
        "t2tex"
      ]
    },
    "S16": {
      "label": "C-9",
      "material_class": "activated_carbon",
      "synthesis_method": "chemical_activation",
      "material_description": "phenol-formaldehyde oligomer KOH-activated carbon C-9 (KOH:oligomer 2, 800 C, 4 h), HCl/DI washed",
      "surface_area_method": "BET",
      "bet_surface_area_m2_g": "2698",
      "activation_method": "KOH chemical activation, KOH:oligomer weight ratio 2, 800 C, 4 h",
      "notes": [
        "type",
        "method",
        "t2",
        "t2tex"
      ]
    },
    "S17": {
      "label": "C-10",
      "material_class": "activated_carbon",
      "synthesis_method": "chemical_activation",
      "material_description": "phenol-formaldehyde oligomer KOH-activated carbon C-10 (KOH:oligomer 2.25, 800 C, 4 h), HCl/DI washed",
      "surface_area_method": "BET",
      "bet_surface_area_m2_g": "2441",
      "activation_method": "KOH chemical activation, KOH:oligomer weight ratio 2.25, 800 C, 4 h",
      "notes": [
        "type",
        "method",
        "t2",
        "t2tex"
      ]
    },
    "S18": {
      "label": "C-11",
      "material_class": "activated_carbon",
      "synthesis_method": "chemical_activation",
      "material_description": "phenol-formaldehyde oligomer KOH-activated carbon C-11 (KOH:oligomer 2.5, 800 C, 4 h), HCl/DI washed",
      "surface_area_method": "BET",
      "bet_surface_area_m2_g": "1992",
      "activation_method": "KOH chemical activation, KOH:oligomer weight ratio 2.5, 800 C, 4 h",
      "notes": [
        "type",
        "method",
        "t2",
        "t2tex"
      ]
    },
    "S19": {
      "label": "C-12",
      "material_class": "activated_carbon",
      "synthesis_method": "chemical_activation",
      "material_description": "phenol-formaldehyde oligomer KOH-activated carbon C-12 (KOH:oligomer 2, 700 C, 0.5 h), HCl/DI washed",
      "surface_area_method": "BET",
      "bet_surface_area_m2_g": "1627",
      "activation_method": "KOH chemical activation, KOH:oligomer weight ratio 2, 700 C, 0.5 h",
      "notes": [
        "type",
        "method",
        "t2",
        "t2tex"
      ]
    },
    "S20": {
      "label": "C-13",
      "material_class": "activated_carbon",
      "synthesis_method": "chemical_activation",
      "material_description": "phenol-formaldehyde oligomer KOH-activated carbon C-13 (KOH:oligomer 2, 700 C, 1 h), HCl/DI washed",
      "surface_area_method": "BET",
      "bet_surface_area_m2_g": "1752",
      "activation_method": "KOH chemical activation, KOH:oligomer weight ratio 2, 700 C, 1 h",
      "notes": [
        "type",
        "method",
        "t2",
        "t2tex"
      ]
    },
    "S21": {
      "label": "C-14",
      "material_class": "activated_carbon",
      "synthesis_method": "chemical_activation",
      "material_description": "phenol-formaldehyde oligomer KOH-activated carbon C-14 (KOH:oligomer 2, 700 C, 2 h), HCl/DI washed",
      "surface_area_method": "BET",
      "bet_surface_area_m2_g": "2438",
      "activation_method": "KOH chemical activation, KOH:oligomer weight ratio 2, 700 C, 2 h",
      "notes": [
        "type",
        "method",
        "t2",
        "t2tex"
      ]
    },
    "S22": {
      "label": "C-15",
      "material_class": "activated_carbon",
      "synthesis_method": "chemical_activation",
      "material_description": "phenol-formaldehyde oligomer KOH-activated carbon C-15 (KOH:oligomer 2, 700 C, 8 h), HCl/DI washed",
      "surface_area_method": "BET",
      "bet_surface_area_m2_g": "2625",
      "activation_method": "KOH chemical activation, KOH:oligomer weight ratio 2, 700 C, 8 h",
      "notes": [
        "type",
        "method",
        "t2",
        "t2tex"
      ]
    },
    "S23": {
      "label": "C-16",
      "material_class": "activated_carbon",
      "synthesis_method": "chemical_activation",
      "material_description": "phenol-formaldehyde oligomer KOH-activated carbon C-16 (KOH:oligomer 2, 500 C, 4 h), HCl/DI washed",
      "surface_area_method": "BET",
      "bet_surface_area_m2_g": "1627",
      "activation_method": "KOH chemical activation, KOH:oligomer weight ratio 2, 500 C, 4 h",
      "notes": [
        "type",
        "method",
        "t2",
        "t2tex"
      ]
    },
    "S24": {
      "label": "C-17",
      "material_class": "activated_carbon",
      "synthesis_method": "chemical_activation",
      "material_description": "phenol-formaldehyde oligomer KOH-activated carbon C-17 (KOH:oligomer 2, 600 C, 4 h), HCl/DI washed",
      "surface_area_method": "BET",
      "bet_surface_area_m2_g": "2228",
      "activation_method": "KOH chemical activation, KOH:oligomer weight ratio 2, 600 C, 4 h",
      "notes": [
        "type",
        "method",
        "t2",
        "t2tex"
      ]
    },
    "S25": {
      "label": "C-18",
      "material_class": "activated_carbon",
      "synthesis_method": "chemical_activation",
      "material_description": "phenol-formaldehyde oligomer KOH-activated carbon C-18 (KOH:oligomer 2, 900 C, 4 h), HCl/DI washed",
      "surface_area_method": "BET",
      "bet_surface_area_m2_g": "2545",
      "activation_method": "KOH chemical activation, KOH:oligomer weight ratio 2, 900 C, 4 h",
      "notes": [
        "type",
        "method",
        "t2",
        "t2tex"
      ]
    }
  },
  "measurements": [
    {
      "sample": "S1",
      "temperature_k": "77",
      "pressure_bar": "1.13",
      "uptake_wt_pct": "1.42",
      "reproducibility_tier": "A",
      "notes": [
        "t1"
      ],
      "source_location": "Table 1 (H2 adsorption capacity at 77 K and 1.13 bar, wt%)"
    },
    {
      "sample": "S2",
      "temperature_k": "77",
      "pressure_bar": "1.13",
      "uptake_wt_pct": "2.01",
      "reproducibility_tier": "A",
      "notes": [
        "t1"
      ],
      "source_location": "Table 1 (H2 adsorption capacity at 77 K and 1.13 bar, wt%)"
    },
    {
      "sample": "S3",
      "temperature_k": "77",
      "pressure_bar": "1.13",
      "uptake_wt_pct": "1.93",
      "reproducibility_tier": "A",
      "notes": [
        "t1"
      ],
      "source_location": "Table 1 (H2 adsorption capacity at 77 K and 1.13 bar, wt%)"
    },
    {
      "sample": "S4",
      "temperature_k": "77",
      "pressure_bar": "1.13",
      "uptake_wt_pct": "1.39",
      "reproducibility_tier": "A",
      "notes": [
        "t1"
      ],
      "source_location": "Table 1 (H2 adsorption capacity at 77 K and 1.13 bar, wt%)"
    },
    {
      "sample": "S5",
      "temperature_k": "77",
      "pressure_bar": "1.13",
      "uptake_wt_pct": "1.62",
      "reproducibility_tier": "A",
      "notes": [
        "t1"
      ],
      "source_location": "Table 1 (H2 adsorption capacity at 77 K and 1.13 bar, wt%)"
    },
    {
      "sample": "S6",
      "temperature_k": "77",
      "pressure_bar": "1.13",
      "uptake_wt_pct": "1.45",
      "reproducibility_tier": "A",
      "notes": [
        "t1"
      ],
      "source_location": "Table 1 (H2 adsorption capacity at 77 K and 1.13 bar, wt%)"
    },
    {
      "sample": "S7",
      "temperature_k": "77",
      "pressure_bar": "1.13",
      "uptake_wt_pct": "1.32",
      "reproducibility_tier": "A",
      "notes": [
        "t1"
      ],
      "source_location": "Table 1 (H2 adsorption capacity at 77 K and 1.13 bar, wt%)"
    },
    {
      "sample": "S8",
      "temperature_k": "77",
      "pressure_bar": "40",
      "uptake_wt_pct": "2.81",
      "reproducibility_tier": "B",
      "notes": [
        "t2"
      ],
      "source_location": "Table 2 (excess hydrogen absorption at 77 K and 40 bar, wt%)"
    },
    {
      "sample": "S9",
      "temperature_k": "77",
      "pressure_bar": "40",
      "uptake_wt_pct": "3.69",
      "reproducibility_tier": "B",
      "notes": [
        "t2"
      ],
      "source_location": "Table 2 (excess hydrogen absorption at 77 K and 40 bar, wt%)"
    },
    {
      "sample": "S10",
      "temperature_k": "77",
      "pressure_bar": "40",
      "uptake_wt_pct": "5.25",
      "reproducibility_tier": "B",
      "notes": [
        "t2"
      ],
      "source_location": "Table 2 (excess hydrogen absorption at 77 K and 40 bar, wt%)"
    },
    {
      "sample": "S11",
      "temperature_k": "77",
      "pressure_bar": "40",
      "uptake_wt_pct": "5.68",
      "reproducibility_tier": "B",
      "notes": [
        "t2"
      ],
      "source_location": "Table 2 (excess hydrogen absorption at 77 K and 40 bar, wt%)"
    },
    {
      "sample": "S12",
      "temperature_k": "77",
      "pressure_bar": "40",
      "uptake_wt_pct": "5.75",
      "reproducibility_tier": "B",
      "notes": [
        "t2"
      ],
      "source_location": "Table 2 (excess hydrogen absorption at 77 K and 40 bar, wt%)"
    },
    {
      "sample": "S13",
      "temperature_k": "77",
      "pressure_bar": "40",
      "uptake_wt_pct": "4.86",
      "reproducibility_tier": "B",
      "notes": [
        "t2"
      ],
      "source_location": "Table 2 (excess hydrogen absorption at 77 K and 40 bar, wt%)"
    },
    {
      "sample": "S14",
      "temperature_k": "77",
      "pressure_bar": "40",
      "uptake_wt_pct": "3.30",
      "reproducibility_tier": "B",
      "notes": [
        "t2"
      ],
      "source_location": "Table 2 (excess hydrogen absorption at 77 K and 40 bar, wt%)"
    },
    {
      "sample": "S15",
      "temperature_k": "77",
      "pressure_bar": "40",
      "uptake_wt_pct": "3.91",
      "reproducibility_tier": "B",
      "notes": [
        "t2"
      ],
      "source_location": "Table 2 (excess hydrogen absorption at 77 K and 40 bar, wt%)"
    },
    {
      "sample": "S16",
      "temperature_k": "77",
      "pressure_bar": "40",
      "uptake_wt_pct": "5.02",
      "reproducibility_tier": "B",
      "notes": [
        "t2"
      ],
      "source_location": "Table 2 (excess hydrogen absorption at 77 K and 40 bar, wt%)"
    },
    {
      "sample": "S17",
      "temperature_k": "77",
      "pressure_bar": "40",
      "uptake_wt_pct": "4.84",
      "reproducibility_tier": "B",
      "notes": [
        "t2"
      ],
      "source_location": "Table 2 (excess hydrogen absorption at 77 K and 40 bar, wt%)"
    },
    {
      "sample": "S18",
      "temperature_k": "77",
      "pressure_bar": "40",
      "uptake_wt_pct": "3.33",
      "reproducibility_tier": "B",
      "notes": [
        "t2"
      ],
      "source_location": "Table 2 (excess hydrogen absorption at 77 K and 40 bar, wt%)"
    },
    {
      "sample": "S19",
      "temperature_k": "77",
      "pressure_bar": "40",
      "uptake_wt_pct": "3.05",
      "reproducibility_tier": "B",
      "notes": [
        "t2"
      ],
      "source_location": "Table 2 (excess hydrogen absorption at 77 K and 40 bar, wt%)"
    },
    {
      "sample": "S20",
      "temperature_k": "77",
      "pressure_bar": "40",
      "uptake_wt_pct": "3.32",
      "reproducibility_tier": "B",
      "notes": [
        "t2"
      ],
      "source_location": "Table 2 (excess hydrogen absorption at 77 K and 40 bar, wt%)"
    },
    {
      "sample": "S21",
      "temperature_k": "77",
      "pressure_bar": "40",
      "uptake_wt_pct": "4.30",
      "reproducibility_tier": "B",
      "notes": [
        "t2"
      ],
      "source_location": "Table 2 (excess hydrogen absorption at 77 K and 40 bar, wt%)"
    },
    {
      "sample": "S22",
      "temperature_k": "77",
      "pressure_bar": "40",
      "uptake_wt_pct": "4.51",
      "reproducibility_tier": "B",
      "notes": [
        "t2"
      ],
      "source_location": "Table 2 (excess hydrogen absorption at 77 K and 40 bar, wt%)"
    },
    {
      "sample": "S23",
      "temperature_k": "77",
      "pressure_bar": "40",
      "uptake_wt_pct": "3.50",
      "reproducibility_tier": "B",
      "notes": [
        "t2"
      ],
      "source_location": "Table 2 (excess hydrogen absorption at 77 K and 40 bar, wt%)"
    },
    {
      "sample": "S24",
      "temperature_k": "77",
      "pressure_bar": "40",
      "uptake_wt_pct": "4.36",
      "reproducibility_tier": "B",
      "notes": [
        "t2"
      ],
      "source_location": "Table 2 (excess hydrogen absorption at 77 K and 40 bar, wt%)"
    },
    {
      "sample": "S25",
      "temperature_k": "77",
      "pressure_bar": "40",
      "uptake_wt_pct": "4.61",
      "reproducibility_tier": "B",
      "notes": [
        "t2"
      ],
      "source_location": "Table 2 (excess hydrogen absorption at 77 K and 40 bar, wt%)"
    }
  ]
}
