Repository: AvinGupta-ship-it/hycan-db

# HyCAN-DB: Hydrogen in Carbon Nanomaterials Database
HyCAN-DB is an open database of primary hydrogen sorption measurements on
carbon sorbents (activated carbons, nanotubes, graphene-family materials,
carbide-derived, templated and zeolite-derived carbons, and doped variants),
with full per-row provenance and a registered, design-based analysis of what
the literature actually supports.

**v1.0: 17,061 measurement rows from 124 papers (1987–2026), built under a
publicly registered protocol — 80 papers drawn as a stratified probability
sample of a 5,251-record frame, each independently dual-extracted and
adjudicated, plus the re-extracted v0.1 corpus.**

---

File: references/staging/HYC-0058.json
{
  "paper": {
    "paper_id": "HYC-0058",
    "doi": "10.3390/pr12122715",
    "first_author": "Rosas",
    "year": "2024",
    "journal": "Processes",
    "title": "Functional Sulfur-Doped Biocarbon for Hydrogen Storage: Development of Nanomaterials for Energy Applications"
  },
  "defaults": {
    "extractor": "HyCAN pipeline v2",
    "extraction_date": "2026-10-02",
    "verification_date": "2026-10-02",
    "uptake_bound": "exact",
    "temperature_unstated": "False",
    "pressure_unstated": "False",
    "measurement_mode": "isothermal",
    "measurement_method": "volumetric_sieverts",
    "extraction_method": "text_direct",
    "extraction_confidence": "5",
    "uptake_type": "unspecified",
    "verified_by": "Agent B (sonnet, independent re-derivation of Table 1 + text): 2 rows, 0 numeric disputes. SKPT = KOH-activated Sargassum biocarbon (pyrolysis 700 C, HCl wash to remove KOH) -> activated_carbon / chemical_activation; SSKTP = SKPT then S-doped with commercial sulfur (1:1), re-activated -> doped_carbon, dopant_element=S, dopant_concentration_wt_pct=17.45 (CHNS/XPS). BET 1670 for SKPT (Table 1 and section 3.1) is used; the abstract/conclusion state 1620 -- an internal inconsistency, noted. 318 K (45 C), 50 bar; 0.33 and 0.40 wt%. uptake_type=unspecified ('hydrogen storage capacity', no excess/absolute/total). measurement_method=volumetric_sieverts (Quantachrome Isorb-100 PCI); He void-volume calibration explicit -> calibration point earned. Agent C: extraction_method table_direct->text_direct (the uptakes are from Figure 7 / section 3.6, not a numeric table; Table 1 is textural only); S2 dopant_concentration_method=elemental_analysis. Purity point WITHHELD -- CHNS reports the sulfur dopant level, not a residual impurity in the HYC-0007 sense, consistent with the HYC-0053/0057 KOH-carbon precedent (the HCl wash is a KOH-removal workup, not purification). Both rows Tier B (8/10). An adjudication-pass B->A on a CHNS purity point was reversed as unfounded against that precedent. doped_carbon class for SSKTP (Agent B flag) upheld."
  },
  "notes": {
    "type": "uptake_type=unspecified: PCI 'hydrogen storage capacity'; no excess/absolute/total word",
    "cond": "45 C = 318 K, 50 bar; Quantachrome Isorb-100 PCI (volumetric). Void volume calibrated with ultrahigh-purity He -> calibration point by hand",
    "skpt": "SKPT = KOH-activated Sargassum biocarbon (pyrolysis 700 C, HCl wash to remove KOH) -> activated_carbon / chemical_activation; 0.85 wt% S is natural/trace (not a dopant)",
    "sskpt": "SSKTP = SKPT then S-doped with commercial sulfur (1:1), re-activated -> doped_carbon, dopant_element=S, dopant_concentration_wt_pct=17.45 (CHNS/XPS) [class flag Agent B]",
    "bet": "SKPT BET 1670 (Table 1 and section 3.1); the abstract/conclusion say 1620 -- internal inconsistency, Table 1 value used [flag Agent B]. total_pore_volume single-point, pore_volume_method unspecified, probe N2. N not detected."
  },
  "samples": {
    "S1": {
      "label": "SKPT",
      "material_class": "activated_carbon",
      "synthesis_method": "chemical_activation",
      "material_description": "KOH-activated biocarbon from Sargassum spp. (pyrolysis 700 C, HCl wash); 0.85 wt% natural S",
      "surface_area_method": "BET",
      "bet_surface_area_m2_g": "1670",
      "average_pore_diameter_nm": "1.904",
      "total_pore_volume_cm3_g": "0.795",
      "pore_volume_method": "unspecified",
      "pore_volume_probe_gas": "N2",
      "activation_method": "KOH chemical activation of Sargassum biocarbon, 2:1 KOH:precursor, pyrolysis 700 C",
      "notes": [
        "type",
        "cond",
        "skpt",
        "bet"
      ]
    },
    "S2": {
      "label": "SSKTP",
      "material_class": "doped_carbon",
      "synthesis_method": "chemical_activation",
      "material_description": "sulfur-doped KOH-activated Sargassum biocarbon (commercial S 1:1, re-activated)",
      "surface_area_method": "BET",
      "bet_surface_area_m2_g": "2377",
      "average_pore_diameter_nm": "2.519",
      "total_pore_volume_cm3_g": "1.078",
      "pore_volume_method": "unspecified",
      "pore_volume_probe_gas": "N2",
      "dopant_element": "S",
      "dopant_concentration_wt_pct": "17.45",
      "activation_method": "KOH chemical activation then sulfur doping (commercial S 1:1), re-activated, pyrolysis 700 C",
      "notes": [
        "type",
        "cond",
        "sskpt",
        "bet"
      ],
      "dopant_concentration_method": "elemental_analysis"
    }
  },
  "measurements": [
    {
      "sample": "S1",
      "temperature_k": "318",
      "pressure_bar": "50",
      "uptake_wt_pct": "0.33",
      "reproducibility_tier": "B",
      "notes": [
        "cond"
      ],
      "source_location": "Abstract/Section 3.6/Figure 7 (0.33 wt% at 45 C, 50 bar)"
    },
    {
      "sample": "S2",
      "temperature_k": "318",
      "pressure_bar": "50",
      "uptake_wt_pct": "0.40",
      "reproducibility_tier": "B",
      "notes": [
        "cond"
      ],
      "source_location": "Abstract/Section 3.6/Figure 7 (0.40 wt% at 45 C, 50 bar)"
    }
  ]
}

File: references/staging/HYC-0060.json
{
  "paper": {
    "paper_id": "HYC-0060",
    "doi": "10.1016/j.ijhydene.2009.01.079",
    "first_author": "Zlotea",
    "year": "2009",
    "journal": "International Journal of Hydrogen Energy",
    "title": "A Round Robin characterisation of the hydrogen sorption properties of a carbon based material"
  },
  "defaults": {
    "extractor": "HyCAN pipeline v2",
    "extraction_date": "2026-10-02",
    "verification_date": "2026-10-02",
    "uptake_bound": "exact",
    "temperature_unstated": "False",
    "pressure_unstated": "False",
    "measurement_mode": "isothermal",
    "measurement_method": "volumetric_sieverts",
    "extraction_method": "text_direct",
    "extraction_confidence": "5",
    "uptake_type": "excess",
    "verified_by": "Agent B (sonnet, independent re-derivation of the consensus reference values): 3 rows, 0 numeric disputes. A 14-laboratory Round Robin on ONE commercial carbon (Takeda CMS 4A carbon molecular sieve); recorded as the paper's consensus reference values (Group-1 concordant labs), one row per (T,P) -- the multi-lab convention of HYC-0047. BET 423 +/-20 (N2/77 K); apparent micropore volume 0.17 cm3/g (DR, N2). 77 K/10 bar 1.40 +/-0.1 wt%; 298 K/10 bar 0.07 +/-0.01; 298 K/20 bar 0.12 +/-0.01. uptake_type=excess. measurement_method=volumetric_sieverts recorded as the representative Group-1 method (the consensus spans 2 volumetric + 2 gravimetric Group-1 labs; cross-method noted) -- switching to `other` would have zeroed the method point. Calibration earned (the paper is a calibration-rigor study: dead-volume/He, buoyancy, Pd/LaNi5 standards). Tiers: the two 298 K rows A (room-temperature bound, well-characterised consensus). Agent C HAND override on the 77 K row: the scorer gives Chahine=0 (1.40 wt% exceeds BET/500 = 0.846 by 1.65x), but CMS 4A is a narrow-micropore molecular sieve and the paper explicitly correlates uptake to micropore volume -- an evidenced mechanism -> Chahine=2 under S13.5. The 1.65x deviation is far inside the HYC-0013 precedent (scored 2 at 2.8-5.7x); scoring it lower would be inconsistent. 6 + cal 1 + (0->2) = 9 -> Tier A. All 3 rows Tier A."
  },
  "notes": {
    "type": "uptake_type=excess ('the adsorption of hydrogen ... corresponds to an excess adsorption')",
    "rrt": "14-lab Round Robin on ONE commercial carbon (Takeda CMS 4A carbon molecular sieve). Recorded as the paper's CONSENSUS REFERENCE values (Group-1 concordant labs), one row per (T,P) -- the multi-lab convention of HYC-0047; measurement_method=volumetric_sieverts recorded as the representative Group-1 method (consensus spans 2 volumetric + 2 gravimetric Group-1 labs; cross-method)",
    "tex": "BET 423 +/-20 m2/g (N2/77 K); apparent micropore volume 0.17 cm3/g (DR, N2)",
    "cal": "paper is a calibration-rigor study (dead-volume/He, buoyancy, Pd/LaNi5 standards) -> calibration point by hand",
    "mat": "carbon molecular sieve (microporous commercial carbon) -> activated_carbon / commercial",
    "cha77": "77 K reference 1.40 wt% at 423 m2/g exceeds BET/500 (0.85) because CMS 4A is a narrow-micropore molecular sieve (paper correlates uptake to micropore volume); far below the 6 wt% physical ceiling -- a mechanism-explained deviation (S13.5) [flag Agent B]"
  },
  "samples": {
    "S1": {
      "label": "CMS 4A",
      "material_class": "activated_carbon",
      "synthesis_method": "commercial",
      "material_description": "commercial carbon molecular sieve Takeda CMS 4A (microporous), extruded ~2.2 mm pellets; the Round Robin reference material",
      "surface_area_method": "BET",
      "bet_surface_area_m2_g": "423",
      "micropore_volume_cm3_g": "0.17",
      "pore_volume_method": "DR",
      "pore_volume_probe_gas": "N2",
      "notes": [
        "type",
        "rrt",
        "tex",
        "cal",
        "mat"
      ]
    }
  },
  "measurements": [
    {
      "sample": "S1",
      "temperature_k": "77",
      "pressure_bar": "10",
      "uptake_wt_pct": "1.40",
      "uncertainty_wt_pct": "0.1",
      "reproducibility_tier": "A",
      "notes": [
        "rrt",
        "cha77"
      ],
      "source_location": "Abstract/Section 7.2.1/Conclusions (consensus 1.40+/-0.1 wt% at 77 K, 1 MPa)"
    },
    {
      "sample": "S1",
      "temperature_k": "298",
      "pressure_bar": "10",
      "uptake_wt_pct": "0.07",
      "uncertainty_wt_pct": "0.01",
      "reproducibility_tier": "A",
      "notes": [
        "rrt"
      ],
      "source_location": "Abstract/Section 7.4.1/Conclusions (consensus 0.07+/-0.01 wt% at amb., 1 MPa)"
    },
    {
      "sample": "S1",
      "temperature_k": "298",
      "pressure_bar": "20",
      "uptake_wt_pct": "0.12",
      "uncertainty_wt_pct": "0.01",
      "reproducibility_tier": "A",
      "notes": [
        "rrt"
      ],
      "source_location": "Section 7.4.1/Conclusions (consensus 0.12+/-0.01 wt% at amb., 2 MPa)"
    }
  ]
}

File: references/staging/HYC-0061.json
{
  "paper": {
    "paper_id": "HYC-0061",
    "doi": "10.1016/j.carbon.2009.10.016",
    "first_author": "Chen",
    "year": "2010",
    "journal": "Carbon",
    "title": "Influence of sample cell physisorption on measurements of hydrogen storage of carbon materials using a Sieverts apparatus"
  },
  "defaults": {
    "extractor": "HyCAN pipeline v2",
    "extraction_date": "2026-10-02",
    "verification_date": "2026-10-02",
    "uptake_bound": "exact",
    "temperature_unstated": "False",
    "pressure_unstated": "False",
    "measurement_mode": "isothermal",
    "measurement_method": "volumetric_sieverts",
    "extraction_method": "text_direct",
    "extraction_confidence": "4",
    "uptake_type": "unspecified",
    "verified_by": "Agent B (sonnet, independent re-derivation of Figures 9-12 + apparatus): 10 rows. Five carbons: AC (commercial activated carbon, Fuzhou Yihuan, BET >1900 recorded as 1900), MWCNT, SWCNT, GNF (graphite nanofibers), GO (graphite oxide, ref 18); LaNi5 (metal hydride) and stainless-steel powder (non-carbon) correctly excluded. Ambient 295 K and 77 K, 7.5 MPa = 75 bar; values are AFTER sample-cell physisorption correction. uptake_type=unspecified. Calibration earned (He dead-volume + Benedict-Webb-Rubin EOS Z-correction + empty-cell physisorption subtraction + LaNi5 verification). AC 77 K ~4 wt% is a figure-read supercritical maximum (Fig 11) with peak pressure not stated -> pressure_unstated + uptake_bound=approximate. The non-AC carbons at 77 K are collectively 'less than 1 wt%' (Fig 12) -> uptake_bound=upper, 1.0. Agent B caught a numeric swap on the ambient row pair: the paper reads '0.35, 0.2, 0.1 wt% for SWCNTs, GO, GNFs respectively', so GO=0.2 and GNF=0.1; the generator had them transposed. Agent C ACCEPTED: GNF 0.2->0.1, GO 0.1->0.2. Agent C also: surface_area_method none->not_reported on the four non-AC samples (the paper reports AC's BET area, so the others are 'not reported for this sample' under the S8.8/S11.1 partition, not 'none'); extraction_method table_direct->text_direct (figure-read, no uptake table). Tiers: the five ambient rows and the AC 77 K row Tier B (6/10); the four non-AC 77 K upper-bound rows Tier C (5/10) -- with no BET area the cryogenic Chahine bound cannot be assessed (scorer cryo_no_area=1). Agent B argued those four should be B; Agent C declined and kept C, because there is no area against which to grade the 77 K value. Final: 6 B / 4 C."
  },
  "notes": {
    "type": "uptake_type=unspecified ('hydrogen adsorption'; 'total adsorption' = sum over steps, not a basis)",
    "cond": "ambient = 295 K (Tref=Tcell=295 K stated); 77 K. All at 7.5 MPa = 75 bar.",
    "cal": "Sieverts; He dead-volume calibration + Benedict-Webb-Rubin EOS (Z correction) + empty-cell physisorption subtraction + LaNi5 verification -> calibration point by hand. Values are AFTER sample-cell physisorption correction.",
    "excl": "LaNi5 (metal hydride) and stainless-steel powder (non-carbon) excluded (section 7.2 non-carbon rule)",
    "ac": "AC = commercial activated carbon (Fuzhou Yihuan), BET >1900 m2/g (lower bound; recorded as 1900)",
    "ac77": "AC 77 K ~4 wt% is the figure-read supercritical maximum (Fig 11), peak pressure not stated -> pressure_unstated + uptake_bound=approximate",
    "cnt": "MWCNT/SWCNT/GNF commercial (Chengdu, purity >95%); GO = graphite oxide (ref 18) -> graphene_oxide / chemical_oxidation. No BET measured for these -> surface_area_method=not_reported (paper reports AC's BET area, so these are 'not reported for this sample', S8.8/S11.1 partition)",
    "up77": "at 77 K the paper states the non-AC carbons are 'less than 1 wt%' (collective, Fig 12) -> uptake_bound=upper, 1.0 wt% [flag Agent B]"
  },
  "samples": {
    "S1": {
      "label": "AC",
      "material_class": "activated_carbon",
      "synthesis_method": "commercial",
      "material_description": "commercial activated carbon (Fuzhou Yihuan), BET surface area >1900 m2/g",
      "surface_area_method": "BET",
      "bet_surface_area_m2_g": "1900",
      "notes": [
        "type",
        "cond",
        "cal",
        "ac"
      ]
    },
    "S2": {
      "label": "MWCNT",
      "material_class": "MWCNT",
      "synthesis_method": "commercial",
      "material_description": "commercial multi-walled carbon nanotubes (Chengdu, purity >95%, 30-50 nm)",
      "surface_area_method": "not_reported",
      "notes": [
        "type",
        "cond",
        "cal",
        "cnt"
      ]
    },
    "S3": {
      "label": "SWCNT",
      "material_class": "SWCNT",
      "synthesis_method": "commercial",
      "material_description": "commercial single-walled carbon nanotubes (Chengdu, purity >95%, 1-2 nm)",
      "surface_area_method": "not_reported",
      "notes": [
        "type",
        "cond",
        "cal",
        "cnt"
      ]
    },
    "S4": {
      "label": "GNF",
      "material_class": "carbon_nanofiber",
      "synthesis_method": "commercial",
      "material_description": "commercial graphite nanofibers (Chengdu, purity >95%, 200-600 nm)",
      "surface_area_method": "not_reported",
      "notes": [
        "type",
        "cond",
        "cal",
        "cnt"
      ]
    },
    "S5": {
      "label": "GO",
      "material_class": "graphene_oxide",
      "synthesis_method": "chemical_oxidation",
      "material_description": "graphite oxide prepared per ref [18]",
      "surface_area_method": "not_reported",
      "notes": [
        "type",
        "cond",
        "cal",
        "cnt"
      ]
    }
  },
  "measurements": [
    {
      "sample": "S1",
      "temperature_k": "295",
      "pressure_bar": "75",
      "uptake_wt_pct": "0.47",
      "reproducibility_tier": "B",
      "notes": [
        "cond",
        "cal"
      ],
      "source_location": "Figs 9-10/text (corrected ambient-temperature adsorption, 7.5 MPa)"
    },
    {
      "sample": "S2",
      "temperature_k": "295",
      "pressure_bar": "75",
      "uptake_wt_pct": "0.15",
      "reproducibility_tier": "B",
      "notes": [
        "cond",
        "cal"
      ],
      "source_location": "Figs 9-10/text (corrected ambient-temperature adsorption, 7.5 MPa)"
    },
    {
      "sample": "S3",
      "temperature_k": "295",
      "pressure_bar": "75",
      "uptake_wt_pct": "0.35",
      "reproducibility_tier": "B",
      "notes": [
        "cond",
        "cal"
      ],
      "source_location": "Figs 9-10/text (corrected ambient-temperature adsorption, 7.5 MPa)"
    },
    {
      "sample": "S4",
      "temperature_k": "295",
      "pressure_bar": "75",
      "uptake_wt_pct": "0.1",
      "reproducibility_tier": "B",
      "notes": [
        "cond",
        "cal"
      ],
      "source_location": "Figs 9-10/text (corrected ambient-temperature adsorption, 7.5 MPa)"
    },
    {
      "sample": "S5",
      "temperature_k": "295",
      "pressure_bar": "75",
      "uptake_wt_pct": "0.2",
      "reproducibility_tier": "B",
      "notes": [
        "cond",
        "cal"
      ],
      "source_location": "Figs 9-10/text (corrected ambient-temperature adsorption, 7.5 MPa)"
    },
    {
      "sample": "S1",
      "temperature_k": "77",
      "pressure_unstated": "True",
      "uptake_wt_pct": "4.0",
      "uptake_bound": "approximate",
      "reproducibility_tier": "B",
      "notes": [
        "ac77"
      ],
      "source_location": "Fig 11 (supercritical max ~4 wt% at 77 K; peak pressure not stated)"
    },
    {
      "sample": "S2",
      "temperature_k": "77",
      "pressure_bar": "75",
      "uptake_wt_pct": "1.0",
      "uptake_bound": "upper",
      "reproducibility_tier": "C",
      "notes": [
        "up77"
      ],
      "source_location": "Fig 12/text ('less than 1 wt%' at 77 K, 7.5 MPa)"
    },
    {
      "sample": "S3",
      "temperature_k": "77",
      "pressure_bar": "75",
      "uptake_wt_pct": "1.0",
      "uptake_bound": "upper",
      "reproducibility_tier": "C",
      "notes": [
        "up77"
      ],
      "source_location": "Fig 12/text ('less than 1 wt%' at 77 K, 7.5 MPa)"
    },
    {
      "sample": "S4",
      "temperature_k": "77",
      "pressure_bar": "75",
      "uptake_wt_pct": "1.0",
      "uptake_bound": "upper",
      "reproducibility_tier": "C",
      "notes": [
        "up77"
      ],
      "source_location": "Fig 12/text ('less than 1 wt%' at 77 K, 7.5 MPa)"
    },
    {
      "sample": "S5",
      "temperature_k": "77",
      "pressure_bar": "75",
      "uptake_wt_pct": "1.0",
      "uptake_bound": "upper",
      "reproducibility_tier": "C",
      "notes": [
        "up77"
      ],
      "source_location": "Fig 12/text ('less than 1 wt%' at 77 K, 7.5 MPa)"
    }
  ]
}

File: references/staging/HYC-0062.json
{
  "paper": {
    "paper_id": "HYC-0062",
    "doi": "10.1126/science.285.5424.91",
    "first_author": "Chen",
    "year": "1999",
    "journal": "Science",
    "title": "High H2 Uptake by Alkali-Doped Carbon Nanotubes Under Ambient Pressure and Moderate Temperatures"
  },
  "defaults": {
    "extractor": "HyCAN pipeline v2",
    "extraction_date": "2026-10-05",
    "verification_date": "2026-10-05",
    "uptake_bound": "exact",
    "temperature_unstated": "False",
    "pressure_unstated": "False",
    "measurement_mode": "isothermal",
    "measurement_method": "gravimetric_microbalance",
    "extraction_method": "table_direct",
    "extraction_confidence": "5",
    "uptake_type": "unspecified",
    "verified_by": "Agent B (sonnet, independent re-derivation of Table 1 + Figs 1A/1B + schema): 5 rows. The four discredited uptakes (Li-CNT 20.0, Li-graphite 14.0, K-CNT 14.0, K-graphite 5.0 wt%) and the undoped-CNT 0.4 wt% baseline all confirmed against Table 1, with the two 14.0s correctly separated and the energy column (wt% x 33.3 kWh/kg) cross-checking. This is the CONTROVERSY paper (Chen 1999 Science): Yang 2000 (Carbon 38:623) showed the TGA weight gain was largely moisture, dry H2 ~2 wt%, so the four doped rows are retained at Tier D with the discrepancy per S13.6 (HYC-0011 precedent). measurement_method=gravimetric_microbalance (TGA); measurement_mode=temperature_cycle with reference_temperature_k = complete-desorption T (Li 823 K, K 773 K); the 653 K Li absorption exceeds temperature_k's 500 K cap so temperature_unstated=True (653 K in source_location). Agent C accepted Agent B's disputes: doped CNT material_class doped_carbon->MWCNT (a doped nanotube keeps its structural class + dopant_element, HYC-0025/0037 precedent; also correctly fires the pre-2005-raw-CNT warning the earlier call lost); doped graphite doped_carbon->other (no graphite class); pressure 1 atm 1.01->1.01325 bar (HYC-0029 convention). Agent C added the undoped-CNT 0.4 wt% baseline row per Agent B (S3.2/S7.4 null result), at Tier C (scorer; a baseline, not a discredited claim) rather than the hand D. The 14.5 wt% 673 K ramp transient was declined as a separate row (explicitly non-equilibrium, same sample) and kept in notes. Comparison rows (FeTi-H, NiMg-H, cryoadsorption, isooctane) and the Vi density column excluded. Introduces one new warning type, 'Uptake above 10 wt%' (3 rows)."
  },
  "notes": {
    "disc": "DISCREDITED boom-bust claim (controversy set S6.7). Yang 2000 (Carbon 38:623) showed the TGA weight gain was largely moisture/H2O in the purge gas; dry H2 gave ~2 wt% (~7-10x lower). Retained at Tier D with the discrepancy per S13.6 (HYC-0011 precedent). Values are the paper's own Table 1 / text figures.",
    "method": "TGA thermobalance under flowing purified H2 (>99.99%), confirmed by TPD; in-situ FTIR shows dissociative hydrogenation (C-H, Li-H, Li2C2) -- chemisorption. measurement_method=gravimetric_microbalance. No sample mass / blank / buoyancy / calibration / uncertainty reported (only >99.99% gas purity).",
    "cycle": "weight gain over a thermal ramp/hold in flowing H2 -> measurement_mode=temperature_cycle (HYC-0029): absorption T = temperature_k, complete-desorption T = reference_temperature_k. Li: absorb 653 K / desorb 823 K; 653 K exceeds the 500 K temperature_k cap, so temperature_unstated=True (653 K stated in source_location). Li-CNT also reached 14.5 wt% at 673 K on the 5 K/min ramp (NON-equilibrium; not recorded as a row). K: absorb 298 K / desorb 773 K. ambient pressure 1 atm = 1.01325 bar.",
    "class": "doped nanotube keeps its structural class -> MWCNT + dopant_element (HYC-0025/0037); doped graphite -> other (no graphite class) + dopant_element. base CNT from CH4 CVD (>90% MWCNT, 25-35 nm, interplanar 0.347 nm, SSA 130); base graphite Merck 50 um, SSA 8.6. Li/C or K/C ~1/15 (atomic ratio) by XPS. bet_surface_area is the UNDOPED host SSA; surface_area_method=unspecified.",
    "base": "undoped CNT baseline 0.4 wt% (Table 1 'CNT' row, attrib. ref 9; 'or no H2 absorption' so possibly <=0.4) over a 298-773 K scan -> no single T (temperature_unstated), Tier C (a baseline, not a discredited claim). Undoped graphite 'no absorption' (no number) -> note only.",
    "excl": "Table 1 comparison rows (FeTi-H, NiMg-H, cryoadsorption, isooctane) and intro Dillon/Chambers/Ye values excluded (non-carbon / not this work). Vi density column not recorded (180/12.6/280 g/L internally inconsistent, S3.7)."
  },
  "samples": {
    "S1": {
      "label": "Li-doped CNT",
      "material_class": "MWCNT",
      "synthesis_method": "cvd",
      "material_description": "Li-doped multiwalled carbon nanotubes (CH4 CVD) (solid-state reaction with Li carbonate/nitrate, Li/C ~1/15 by XPS; host SSA 130 m2/g)",
      "surface_area_method": "unspecified",
      "bet_surface_area_m2_g": "130",
      "notes": [
        "disc",
        "method",
        "cycle",
        "class"
      ],
      "dopant_element": "Li"
    },
    "S2": {
      "label": "Li-doped graphite",
      "material_class": "other",
      "synthesis_method": "commercial",
      "material_description": "Li-doped Merck graphite (~50 um) (solid-state reaction with Li carbonate/nitrate, Li/C ~1/15 by XPS; host SSA 8.6 m2/g)",
      "surface_area_method": "unspecified",
      "bet_surface_area_m2_g": "8.6",
      "notes": [
        "disc",
        "method",
        "cycle",
        "class"
      ],
      "dopant_element": "Li"
    },
    "S3": {
      "label": "K-doped CNT",
      "material_class": "MWCNT",
      "synthesis_method": "cvd",
      "material_description": "K-doped multiwalled carbon nanotubes (CH4 CVD) (solid-state reaction with K carbonate/nitrate, K/C ~1/15 by XPS; host SSA 130 m2/g)",
      "surface_area_method": "unspecified",
      "bet_surface_area_m2_g": "130",
      "notes": [
        "disc",
        "method",
        "cycle",
        "class"
      ],
      "dopant_element": "K"
    },
    "S4": {
      "label": "K-doped graphite",
      "material_class": "other",
      "synthesis_method": "commercial",
      "material_description": "K-doped Merck graphite (~50 um) (solid-state reaction with K carbonate/nitrate, K/C ~1/15 by XPS; host SSA 8.6 m2/g)",
      "surface_area_method": "unspecified",
      "bet_surface_area_m2_g": "8.6",
      "notes": [
        "disc",
        "method",
        "cycle",
        "class"
      ],
      "dopant_element": "K"
    },
    "S5": {
      "label": "CNT (undoped)",
      "material_class": "MWCNT",
      "synthesis_method": "cvd",
      "material_description": "undoped multiwalled carbon nanotubes (CH4 CVD, >90% MWCNT, 25-35 nm); baseline, 0.4 wt% or no absorption over a 298-773 K scan",
      "surface_area_method": "unspecified",
      "bet_surface_area_m2_g": "130",
      "notes": [
        "disc",
        "method",
        "cycle",
        "class",
        "base"
      ]
    }
  },
  "measurements": [
    {
      "sample": "S1",
      "pressure_bar": "1.01325",
      "uptake_wt_pct": "20.0",
      "measurement_mode": "temperature_cycle",
      "reference_temperature_k": "823",
      "extraction_confidence": "5",
      "reproducibility_tier": "D",
      "notes": [
        "disc",
        "cycle"
      ],
      "source_location": "Table 1 + text (TGA, absorption at 653 K, ambient pressure)",
      "temperature_unstated": "True"
    },
    {
      "sample": "S2",
      "pressure_bar": "1.01325",
      "uptake_wt_pct": "14.0",
      "measurement_mode": "temperature_cycle",
      "reference_temperature_k": "823",
      "extraction_confidence": "4",
      "reproducibility_tier": "D",
      "notes": [
        "disc",
        "cycle"
      ],
      "source_location": "Table 1 + text (TGA, absorption at 653 K, ambient pressure)",
      "temperature_unstated": "True"
    },
    {
      "sample": "S3",
      "pressure_bar": "1.01325",
      "uptake_wt_pct": "14.0",
      "measurement_mode": "temperature_cycle",
      "reference_temperature_k": "773",
      "extraction_confidence": "5",
      "reproducibility_tier": "D",
      "notes": [
        "disc",
        "cycle"
      ],
      "source_location": "Table 1 + text (TGA, absorption at 298 K, ambient pressure)",
      "temperature_k": "298"
    },
    {
      "sample": "S4",
      "pressure_bar": "1.01325",
      "uptake_wt_pct": "5.0",
      "measurement_mode": "temperature_cycle",
      "reference_temperature_k": "773",
      "extraction_confidence": "4",
      "reproducibility_tier": "D",
      "notes": [
        "disc",
        "cycle"
      ],
      "source_location": "Table 1 + text (TGA, absorption at 298 K, ambient pressure)",
      "temperature_k": "298"
    },
    {
      "sample": "S5",
      "pressure_bar": "1.01325",
      "uptake_wt_pct": "0.4",
      "measurement_mode": "temperature_cycle",
      "reference_temperature_k": "773",
      "extraction_confidence": "4",
      "reproducibility_tier": "C",
      "notes": [
        "disc",
        "cycle",
        "base"
      ],
      "source_location": "Table 1 'CNT' row (undoped baseline, 298-773 K scan, ambient)",
      "temperature_unstated": "True"
    }
  ]
}

File: references/staging/HYC-0063.json
{
  "paper": {
    "paper_id": "HYC-0063",
    "doi": "10.1016/j.cattod.2009.02.025",
    "first_author": "Balathanigaimani",
    "year": "2009",
    "journal": "Catalysis Today",
    "title": "Hydrogen storage on highly porous novel corn grain-based carbon monoliths"
  },
  "defaults": {
    "extractor": "HyCAN pipeline v2",
    "extraction_date": "2026-10-05",
    "verification_date": "2026-10-05",
    "uptake_bound": "exact",
    "temperature_unstated": "False",
    "pressure_unstated": "False",
    "measurement_mode": "isothermal",
    "measurement_method": "volumetric_sieverts",
    "extraction_method": "text_direct",
    "extraction_confidence": "5",
    "uptake_type": "unspecified",
    "verified_by": "Agent B (sonnet, independent re-derivation of Table 1 + methods): 6 rows, 50/55 cells confirmed, 5 disputes all accepted by Agent C. 298 K/50 bar per-sample uptakes (MR-1/2 0.40, MR-1/3 0.41, MR-1/4 0.46; gravimetric magnetic-suspension microbalance) text-explicit; BET (2147/2541/2647), pore volumes and 4VT/SBET pore widths confirmed against Table 1. Accepted: synthesis_method chemical_activation->unknown (the paper names only 'carbonized char and activating agent' and defers the route to refs [17-19]; the agent is never named -- HYC-0024/0007 'assign only when stated' precedent); the 77 K per-sample uptakes are figure-only (the paper states only the collective max 2.39-2.45 wt%), so MR-1/2 = 2.39 anchored via its stated volumetric 10.01 g/L / piece density 0.420 (=2.38), and MR-1/3 & MR-1/4 = 2.45 as uptake_bound=upper (true value <=2.45); their extraction_method figure_estimated->text_direct (figure_estimated is banned for new rows, test_dataset_invariants). +micropore_volume_co2 (VDR CO2 0.508/0.422/0.515). Calibration WITHHELD (magnetic-suspension balance named, no buoyancy/void/blank procedure; the +/-0.0067 is an uncertainty). All 6 Tier B."
  },
  "notes": {
    "type": "uptake_type=unspecified (no excess/absolute/total word; paper says 'mass basis').",
    "mat": "corn-grain activated carbon compressed with CMC-Na binder into monoliths. activated_carbon. synthesis_method=unknown: the paper names only 'carbonized char and activating agent' at char:agent 1:2/1:3/1:4 and defers the route to refs [17-19]; the activating agent is NOT named (HYC-0024/0007 precedent: assign chemical_activation only when stated).",
    "tex": "SBET by BET (N2, 77 K, P/P0 0.01-0.05, ASAP 2020). total_pore_volume single-point at P/P0 0.99; micropore_volume = VDR(N2) (DR, probe N2); micropore_volume_co2 = VDR(CO2); average_pore_diameter = 4VT/SBET (geometric_from_S_V). piece density (no schema field) 0.420/0.323/0.292 g/cm3.",
    "m298": "298 K / 50 bar: gravimetric magnetic-suspension microbalance (Rubotherm); per-sample EXPLICIT (0.40/0.41/0.46, Sec 3.3). measurement error +/-0.0067 wt%.",
    "m77": "77 K / 1 bar: volumetric adsorption analyzer (ref [22]). Collective max 2.39-2.45 wt% (Fig 3, per-sample figure-only). MR-1/2 = 2.39 anchored (volumetric 10.01 g/L / piece density 0.420 = 2.38). MR-1/3, MR-1/4: per-sample 77 K not stated -> uptake_bound=upper at the 2.45 collective max (true value <=2.45).",
    "cal": "calibration WITHHELD (magnetic-suspension balance named; no buoyancy/void/blank procedure; the +/-0.0067 is an uncertainty, not a calibration)."
  },
  "samples": {
    "S1": {
      "label": "MR-1/2",
      "material_class": "activated_carbon",
      "synthesis_method": "unknown",
      "material_description": "corn grain-based activated carbon monolith MR-1/2 (CMC-Na binder; char:activating-agent 1:2, agent not named in paper); piece density 0.420 g/cm3",
      "surface_area_method": "BET",
      "bet_surface_area_m2_g": "2147",
      "total_pore_volume_cm3_g": "0.894",
      "micropore_volume_cm3_g": "0.762",
      "micropore_volume_co2_cm3_g": "0.508",
      "pore_volume_method": "DR",
      "pore_volume_probe_gas": "N2",
      "average_pore_diameter_nm": "1.67",
      "pore_diameter_method": "geometric_from_S_V",
      "notes": [
        "type",
        "mat",
        "tex",
        "cal"
      ]
    },
    "S2": {
      "label": "MR-1/3",
      "material_class": "activated_carbon",
      "synthesis_method": "unknown",
      "material_description": "corn grain-based activated carbon monolith MR-1/3 (CMC-Na binder; char:activating-agent 1:3, agent not named in paper); piece density 0.323 g/cm3",
      "surface_area_method": "BET",
      "bet_surface_area_m2_g": "2541",
      "total_pore_volume_cm3_g": "1.258",
      "micropore_volume_cm3_g": "0.896",
      "micropore_volume_co2_cm3_g": "0.422",
      "pore_volume_method": "DR",
      "pore_volume_probe_gas": "N2",
      "average_pore_diameter_nm": "1.98",
      "pore_diameter_method": "geometric_from_S_V",
      "notes": [
        "type",
        "mat",
        "tex",
        "cal"
      ]
    },
    "S3": {
      "label": "MR-1/4",
      "material_class": "activated_carbon",
      "synthesis_method": "unknown",
      "material_description": "corn grain-based activated carbon monolith MR-1/4 (CMC-Na binder; char:activating-agent 1:4, agent not named in paper); piece density 0.292 g/cm3",
      "surface_area_method": "BET",
      "bet_surface_area_m2_g": "2647",
      "total_pore_volume_cm3_g": "1.512",
      "micropore_volume_cm3_g": "0.955",
      "micropore_volume_co2_cm3_g": "0.515",
      "pore_volume_method": "DR",
      "pore_volume_probe_gas": "N2",
      "average_pore_diameter_nm": "2.30",
      "pore_diameter_method": "geometric_from_S_V",
      "notes": [
        "type",
        "mat",
        "tex",
        "cal"
      ]
    }
  },
  "measurements": [
    {
      "sample": "S1",
      "temperature_k": "298",
      "pressure_bar": "50",
      "uptake_wt_pct": "0.40",
      "measurement_method": "gravimetric_microbalance",
      "uncertainty_wt_pct": "0.0067",
      "reproducibility_tier": "B",
      "notes": [
        "m298"
      ],
      "source_location": "Section 3.3/Conclusions (298 K, 50 bar, wt%)"
    },
    {
      "sample": "S1",
      "temperature_k": "77",
      "pressure_bar": "1",
      "uptake_wt_pct": "2.39",
      "uptake_bound": "exact",
      "extraction_confidence": "4",
      "reproducibility_tier": "B",
      "notes": [
        "m77"
      ],
      "source_location": "Section 3.2/Conclusions (77 K, 1 bar; collective max 2.39-2.45 wt%)"
    },
    {
      "sample": "S2",
      "temperature_k": "298",
      "pressure_bar": "50",
      "uptake_wt_pct": "0.41",
      "measurement_method": "gravimetric_microbalance",
      "uncertainty_wt_pct": "0.0067",
      "reproducibility_tier": "B",
      "notes": [
        "m298"
      ],
      "source_location": "Section 3.3/Conclusions (298 K, 50 bar, wt%)"
    },
    {
      "sample": "S2",
      "temperature_k": "77",
      "pressure_bar": "1",
      "uptake_wt_pct": "2.45",
      "uptake_bound": "upper",
      "extraction_confidence": "3",
      "reproducibility_tier": "B",
      "notes": [
        "m77"
      ],
      "source_location": "Section 3.2/Conclusions (77 K, 1 bar; collective max 2.39-2.45 wt%)"
    },
    {
      "sample": "S3",
      "temperature_k": "298",
      "pressure_bar": "50",
      "uptake_wt_pct": "0.46",
      "measurement_method": "gravimetric_microbalance",
      "uncertainty_wt_pct": "0.0067",
      "reproducibility_tier": "B",
      "notes": [
        "m298"
      ],
      "source_location": "Section 3.3/Conclusions (298 K, 50 bar, wt%)"
    },
    {
      "sample": "S3",
      "temperature_k": "77",
      "pressure_bar": "1",
      "uptake_wt_pct": "2.45",
      "uptake_bound": "upper",
      "extraction_confidence": "3",
      "reproducibility_tier": "B",
      "notes": [
        "m77"
      ],
      "source_location": "Section 3.2/Conclusions (77 K, 1 bar; collective max 2.39-2.45 wt%)"
    }
  ]
}
