Repository: AvinGupta-ship-it/hycan-db

# HyCAN-DB: Hydrogen in Carbon Nanomaterials Database
HyCAN-DB is an open database of primary hydrogen sorption measurements on
carbon sorbents (activated carbons, nanotubes, graphene-family materials,
carbide-derived, templated and zeolite-derived carbons, and doped variants),
with full per-row provenance and a registered, design-based analysis of what
the literature actually supports.

**v1.0: 17,061 measurement rows from 124 papers (1987–2026), built under a
publicly registered protocol — 80 papers drawn as a stratified probability
sample of a 5,251-record frame, each independently dual-extracted and
adjudicated, plus the re-extracted v0.1 corpus.**

---

File: references/staging/HYC-0064.json
{
  "paper": {
    "paper_id": "HYC-0064",
    "doi": "10.1007/s40789-025-00811-3",
    "first_author": "Cheng",
    "year": "2025",
    "journal": "International Journal of Coal Science & Technology",
    "title": "Synthesis of activated carbon from Zhundong coal and its hydrogen storage application"
  },
  "defaults": {
    "extractor": "HyCAN pipeline v2",
    "extraction_date": "2026-10-05",
    "verification_date": "2026-10-05",
    "uptake_bound": "exact",
    "temperature_unstated": "False",
    "pressure_unstated": "False",
    "measurement_mode": "isothermal",
    "measurement_method": "volumetric_sieverts",
    "extraction_method": "table_direct",
    "extraction_confidence": "5",
    "uptake_type": "unspecified",
    "verified_by": "Agent B (sonnet, independent re-derivation of Tables 1-7 + methods): 7 unique samples (ZD-HK-AC in Table 4 == ZD-HK3-AC in Table 5, deduplicated), all 56 numeric cells confirmed. 303 K (Table 7), 80 bar; H-Sorb 2600T static volumetric. The 0.91 wt% headline (abstract/conclusion/Tables 4/5/7) used over the one-off Fig-4a '1.26'. Agent C accepted Agent B's decisive dispute: the calibration point is WITHHELD -- the paper states only 'calibrate the volume'/'sample volume calibration' + a leak check, with no He/blank/buoyancy/EOS/reference procedure, which is no stronger than HYC-0057 (withheld) and HYC-0015/0017 (scored 0). This drops the six acid-treated samples from Tier A to B, so all 7 rows are Tier B (code 7 for ZD-AC, 8 for the six with the HCl-demineralization purity point). Also accepted: ZD-AC and ZD-H-AC synthesis_method pyrolysis->carbonization (the paper's own 'directly carbonized' term; other+carbonization precedent, HYC-0021/0044); the 'alkali-carbon ratio' direction is undefined in the paper, recorded as labelled; pore_diameter_method=other. Purity point KEPT on the six acid-treated samples (5 M HCl demineralization of the raw coal + residual mineral content by XRF, Table 3; NOT the post-activation wash, excluded per HYC-0053/0057/0058). ZD-AC/ZD-H-AC classed 'other' (unactivated carbonized coal). M3 (ZD-HNa-AC) printed dp 2.66 nm vs 4V/A ~1.1 nm and a physically low Vtotal are source anomalies (S3.7): transcription matches Table 4, kept as printed with a note."
  },
  "notes": {
    "type": "uptake_type=unspecified. ALL at 303 K (Table 7), 80 bar. measurement_method=volumetric_sieverts (H-Sorb 2600T static volumetric; m1/m2 weigh = sample mass only).",
    "cal": "calibration WITHHELD: the paper states only 'calibrate the volume' / 'sample volume calibration' + a leak check -- no He, empty-cell blank, buoyancy, EOS or reference material. Same wording as HYC-0057 (withheld) and HYC-0015/0017 (scored 0). All 7 Tier B.",
    "pur": "purity point KEPT: 5 M HCl demineralization of the raw coal (Sec 2.2) with residual mineral content by XRF (Table 3) -> purification_method on acid-treated samples. ZD-AC (no acid) -> purity 0. (Table 3 is a stage series, not per-sample, so residual-metal fields are left empty.)",
    "tex": "SBET by BET (ASAP-2460, N2/77K); Slang = langmuir; Smic = micropore_surface_area (t-plot); Vtotal @ P/P0 0.99 = total_pore_volume; Vmic (t-plot) = micropore_volume; Vmeso = Vtotal-Vmic = mesopore_volume; dp = average pore width of adsorption (pore_diameter_method=other). M3 (ZD-HNa-AC) anomaly: printed dp 2.66 nm vs 4V/A ~1.1 nm, and Vtotal 0.18 < BET monolayer equivalent -- transcription matches the table, kept as printed (S3.7).",
    "dup": "ZD-HK-AC (Table 4) == ZD-HK3-AC (Table 5) -> recorded ONCE as ZD-HK3-AC.",
    "incon": "the Fig-4a narrative says ZD-HK-AC '1.26 wt%' but the abstract, conclusion and Tables 4/5/7 all say 0.91 -> 0.91 used.",
    "ratio": "'alkali-carbon ratio' X (ZD-HK{X}-AC, X=1-4); the paper does not define the ratio direction (its 'excessive KOH' wording suggests KOH:coal = X:1), recorded as labelled."
  },
  "samples": {
    "S1": {
      "label": "ZD-AC",
      "material_class": "other",
      "synthesis_method": "carbonization",
      "material_description": "Zhundong-coal carbon ZD-AC (direct carbonization, unactivated)",
      "surface_area_method": "BET",
      "bet_surface_area_m2_g": "47",
      "langmuir_surface_area_m2_g": "52",
      "micropore_surface_area_m2_g": "39",
      "total_pore_volume_cm3_g": "0.05",
      "micropore_volume_cm3_g": "0.01",
      "mesopore_volume_cm3_g": "0.04",
      "pore_volume_method": "t_plot",
      "pore_volume_probe_gas": "N2",
      "average_pore_diameter_nm": "3.87",
      "pore_diameter_method": "other",
      "notes": [
        "type",
        "cal",
        "pur",
        "tex",
        "dup",
        "incon",
        "ratio"
      ]
    },
    "S2": {
      "label": "ZD-H-AC",
      "material_class": "other",
      "synthesis_method": "carbonization",
      "material_description": "Zhundong-coal carbon ZD-H-AC (HCl-pretreated then directly carbonized, unactivated)",
      "surface_area_method": "BET",
      "bet_surface_area_m2_g": "392",
      "langmuir_surface_area_m2_g": "452",
      "micropore_surface_area_m2_g": "316",
      "total_pore_volume_cm3_g": "0.22",
      "micropore_volume_cm3_g": "0.08",
      "mesopore_volume_cm3_g": "0.14",
      "pore_volume_method": "t_plot",
      "pore_volume_probe_gas": "N2",
      "average_pore_diameter_nm": "2.19",
      "pore_diameter_method": "other",
      "notes": [
        "type",
        "cal",
        "pur",
        "tex",
        "dup",
        "incon",
        "ratio"
      ],
      "purification_method": "5 M HCl demineralization of raw coal (Sec 2.2); residual mineral content by XRF (Table 3)"
    },
    "S3": {
      "label": "ZD-HNa-AC",
      "material_class": "activated_carbon",
      "synthesis_method": "chemical_activation",
      "material_description": "Zhundong-coal carbon ZD-HNa-AC (KOH/NaOH-activated, alkali-carbon ratio per label; ratio direction not defined in paper)",
      "surface_area_method": "BET",
      "bet_surface_area_m2_g": "657",
      "langmuir_surface_area_m2_g": "803",
      "micropore_surface_area_m2_g": "405",
      "total_pore_volume_cm3_g": "0.18",
      "micropore_volume_cm3_g": "0.12",
      "mesopore_volume_cm3_g": "0.06",
      "pore_volume_method": "t_plot",
      "pore_volume_probe_gas": "N2",
      "average_pore_diameter_nm": "2.66",
      "pore_diameter_method": "other",
      "notes": [
        "type",
        "cal",
        "pur",
        "tex",
        "dup",
        "incon",
        "ratio"
      ],
      "purification_method": "5 M HCl demineralization of raw coal (Sec 2.2); residual mineral content by XRF (Table 3)",
      "activation_method": "NaOH activation + CO2/N2 (100/200 mL/min) physical activation; HCl pre/post demineralization"
    },
    "S4": {
      "label": "ZD-HK1-AC",
      "material_class": "activated_carbon",
      "synthesis_method": "chemical_activation",
      "material_description": "Zhundong-coal carbon ZD-HK1-AC (KOH/NaOH-activated, alkali-carbon ratio per label; ratio direction not defined in paper)",
      "surface_area_method": "BET",
      "bet_surface_area_m2_g": "1192",
      "langmuir_surface_area_m2_g": "1309",
      "micropore_surface_area_m2_g": "1083",
      "total_pore_volume_cm3_g": "0.52",
      "micropore_volume_cm3_g": "0.22",
      "mesopore_volume_cm3_g": "0.30",
      "pore_volume_method": "t_plot",
      "pore_volume_probe_gas": "N2",
      "average_pore_diameter_nm": "1.74",
      "pore_diameter_method": "other",
      "notes": [
        "type",
        "cal",
        "pur",
        "tex",
        "dup",
        "incon",
        "ratio"
      ],
      "purification_method": "5 M HCl demineralization of raw coal (Sec 2.2); residual mineral content by XRF (Table 3)",
      "activation_method": "KOH activation (alkali-carbon ratio 1) + CO2/N2 physical activation; HCl pre/post"
    },
    "S5": {
      "label": "ZD-HK2-AC",
      "material_class": "activated_carbon",
      "synthesis_method": "chemical_activation",
      "material_description": "Zhundong-coal carbon ZD-HK2-AC (KOH/NaOH-activated, alkali-carbon ratio per label; ratio direction not defined in paper)",
      "surface_area_method": "BET",
      "bet_surface_area_m2_g": "1555",
      "langmuir_surface_area_m2_g": "1803",
      "micropore_surface_area_m2_g": "1085",
      "total_pore_volume_cm3_g": "0.68",
      "micropore_volume_cm3_g": "0.41",
      "mesopore_volume_cm3_g": "0.27",
      "pore_volume_method": "t_plot",
      "pore_volume_probe_gas": "N2",
      "average_pore_diameter_nm": "1.77",
      "pore_diameter_method": "other",
      "notes": [
        "type",
        "cal",
        "pur",
        "tex",
        "dup",
        "incon",
        "ratio"
      ],
      "purification_method": "5 M HCl demineralization of raw coal (Sec 2.2); residual mineral content by XRF (Table 3)",
      "activation_method": "KOH activation (alkali-carbon ratio 2) + CO2/N2 physical activation; HCl pre/post"
    },
    "S6": {
      "label": "ZD-HK3-AC",
      "material_class": "activated_carbon",
      "synthesis_method": "chemical_activation",
      "material_description": "Zhundong-coal carbon ZD-HK3-AC (KOH/NaOH-activated, alkali-carbon ratio per label; ratio direction not defined in paper)",
      "surface_area_method": "BET",
      "bet_surface_area_m2_g": "1980",
      "langmuir_surface_area_m2_g": "2311",
      "micropore_surface_area_m2_g": "1069",
      "total_pore_volume_cm3_g": "1.02",
      "micropore_volume_cm3_g": "0.50",
      "mesopore_volume_cm3_g": "0.52",
      "pore_volume_method": "t_plot",
      "pore_volume_probe_gas": "N2",
      "average_pore_diameter_nm": "1.96",
      "pore_diameter_method": "other",
      "notes": [
        "type",
        "cal",
        "pur",
        "tex",
        "dup",
        "incon",
        "ratio"
      ],
      "purification_method": "5 M HCl demineralization of raw coal (Sec 2.2); residual mineral content by XRF (Table 3)",
      "activation_method": "KOH activation (alkali-carbon ratio 3) + CO2/N2 physical activation; HCl pre/post"
    },
    "S7": {
      "label": "ZD-HK4-AC",
      "material_class": "activated_carbon",
      "synthesis_method": "chemical_activation",
      "material_description": "Zhundong-coal carbon ZD-HK4-AC (KOH/NaOH-activated, alkali-carbon ratio per label; ratio direction not defined in paper)",
      "surface_area_method": "BET",
      "bet_surface_area_m2_g": "1776",
      "langmuir_surface_area_m2_g": "2244",
      "micropore_surface_area_m2_g": "770",
      "total_pore_volume_cm3_g": "0.90",
      "micropore_volume_cm3_g": "0.32",
      "mesopore_volume_cm3_g": "0.58",
      "pore_volume_method": "t_plot",
      "pore_volume_probe_gas": "N2",
      "average_pore_diameter_nm": "1.93",
      "pore_diameter_method": "other",
      "notes": [
        "type",
        "cal",
        "pur",
        "tex",
        "dup",
        "incon",
        "ratio"
      ],
      "purification_method": "5 M HCl demineralization of raw coal (Sec 2.2); residual mineral content by XRF (Table 3)",
      "activation_method": "KOH activation (alkali-carbon ratio 4) + CO2/N2 physical activation; HCl pre/post"
    }
  },
  "measurements": [
    {
      "sample": "S1",
      "temperature_k": "303",
      "pressure_bar": "80",
      "uptake_wt_pct": "0.04",
      "reproducibility_tier": "B",
      "notes": [
        "type",
        "cal"
      ],
      "source_location": "Tables 4/5 (303 K, 80 bar, gravimetric H2 wt%)"
    },
    {
      "sample": "S2",
      "temperature_k": "303",
      "pressure_bar": "80",
      "uptake_wt_pct": "0.18",
      "reproducibility_tier": "B",
      "notes": [
        "type",
        "cal"
      ],
      "source_location": "Tables 4/5 (303 K, 80 bar, gravimetric H2 wt%)"
    },
    {
      "sample": "S3",
      "temperature_k": "303",
      "pressure_bar": "80",
      "uptake_wt_pct": "0.38",
      "reproducibility_tier": "B",
      "notes": [
        "type",
        "cal"
      ],
      "source_location": "Tables 4/5 (303 K, 80 bar, gravimetric H2 wt%)"
    },
    {
      "sample": "S4",
      "temperature_k": "303",
      "pressure_bar": "80",
      "uptake_wt_pct": "0.56",
      "reproducibility_tier": "B",
      "notes": [
        "type",
        "cal"
      ],
      "source_location": "Tables 4/5 (303 K, 80 bar, gravimetric H2 wt%)"
    },
    {
      "sample": "S5",
      "temperature_k": "303",
      "pressure_bar": "80",
      "uptake_wt_pct": "0.77",
      "reproducibility_tier": "B",
      "notes": [
        "type",
        "cal"
      ],
      "source_location": "Tables 4/5 (303 K, 80 bar, gravimetric H2 wt%)"
    },
    {
      "sample": "S6",
      "temperature_k": "303",
      "pressure_bar": "80",
      "uptake_wt_pct": "0.91",
      "reproducibility_tier": "B",
      "notes": [
        "type",
        "cal"
      ],
      "source_location": "Tables 4/5 (303 K, 80 bar, gravimetric H2 wt%)"
    },
    {
      "sample": "S7",
      "temperature_k": "303",
      "pressure_bar": "80",
      "uptake_wt_pct": "0.64",
      "reproducibility_tier": "B",
      "notes": [
        "type",
        "cal"
      ],
      "source_location": "Tables 4/5 (303 K, 80 bar, gravimetric H2 wt%)"
    }
  ]
}

File: references/staging/HYC-0065.json
{
  "paper": {
    "paper_id": "HYC-0065",
    "doi": "10.1016/j.ijhydene.2017.10.146",
    "first_author": "Baca",
    "year": "2017",
    "journal": "International Journal of Hydrogen Energy",
    "title": "Effect of Pd loading on hydrogen storage properties of disordered mesoporous hollow carbon spheres"
  },
  "defaults": {
    "extractor": "HyCAN pipeline v2",
    "extraction_date": "2026-10-05",
    "verification_date": "2026-10-05",
    "uptake_bound": "exact",
    "temperature_unstated": "False",
    "pressure_unstated": "False",
    "measurement_mode": "isothermal",
    "measurement_method": "volumetric_sieverts",
    "extraction_method": "text_direct",
    "extraction_confidence": "5",
    "uptake_type": "unspecified",
    "verified_by": "Agent B (sonnet, independent re-derivation of Tables 1-3 + Figs 6/8 + methods): every numeric cell on all samples confirmed. 313 K (40 C); IMI Hiden Isochema volumetric Sieverts. DMHCS = templated_carbon/template_synthesis (silica-templated CVD, ethylene); Pd@C = composite + metal_element=Pd + metal_loading_wt_pct (30/59/75/34 by TGA, HYC-0027 precedent). Agent C accepted Agent B's dispute to ADD the 20 and 30 bar tabulated points (Table 3; S10.3/HYC-0024 multi-pressure precedent) alongside the 45 bar values (Fig 8A/text): three pressures x five samples = 15 rows (table_direct for 20/30 bar read as wt% per the Fig 8A axis; text_direct for 45 bar). Table 3's carbon-share/Pd-share partition columns NOT recorded. Pd@C_120 excluded (reflux 120 h destroyed the morphology, no storable value); 3-Pd@C_24 cycling (0.61->0.50->0.48 wt%) kept in notes, not as rows. Calibration WITHHELD (no void/blank/buoyancy/He procedure); the purity point Agent B recommended is tier-neutral (uptake_type unspecified and no calibration cap the score at 8), so it is left as scored. All 15 Tier B."
  },
  "notes": {
    "type": "uptake_type=unspecified. ALL at 313 K (40 C). measurement_method=volumetric_sieverts (IMI Hiden Isochema Sievert-type).",
    "mat": "DMHCS = disordered mesoporous hollow carbon spheres (silica-templated CVD, ethylene) -> templated_carbon / template_synthesis. Pd@C = Pd-decorated DMHCS (reflux, Pd(NO3)2) -> composite + metal_element=Pd + metal_loading_wt_pct (TGA residue) [HYC-0027 precedent].",
    "tex": "SBET by BET (ASAP 2010M, N2/77K); total_pore_volume single-point at p/p0 0.989; micropore_volume by DR (probe gas not named; N2 inferred).",
    "press": "three tabulated pressures per sample: 20 & 30 bar (Table 3, table_direct) and 45 bar (Fig 8A/text). Table 3 header '% H2' read as wt% (Fig 8A axis is [%wt]). Table 3's carbon-share / Pd-share columns are the authors' partition, NOT recorded.",
    "cw": "calibration WITHHELD (no void/He/blank/buoyancy procedure). purity point moot (tier B regardless: uptake_type unspecified and no calibration cap the score at 8). Pd@C_120 excluded (reflux 120 h destroyed morphology, no H2 data).",
    "cyc": "3-Pd@C_24 cycling: 0.61 (cycle 1) -> 0.50 (after 2) -> 0.48 (after 4) at 45 bar; the later cycles are not separate rows (same sample/T/P)."
  },
  "samples": {
    "S1": {
      "label": "DMHCS",
      "material_class": "templated_carbon",
      "synthesis_method": "template_synthesis",
      "material_description": "disordered mesoporous hollow carbon spheres (silica-templated CVD, ethylene; 360-420 nm, ~50 nm mesoporous shell)",
      "surface_area_method": "BET",
      "bet_surface_area_m2_g": "1378",
      "total_pore_volume_cm3_g": "0.7371",
      "micropore_volume_cm3_g": "0.3123",
      "pore_volume_method": "DR",
      "pore_volume_probe_gas": "N2",
      "notes": [
        "type",
        "mat",
        "tex",
        "press",
        "cw"
      ]
    },
    "S2": {
      "label": "Pd@C_24",
      "material_class": "composite",
      "synthesis_method": "template_synthesis",
      "material_description": "Pd-decorated disordered mesoporous hollow carbon spheres (30 wt% Pd by TGA, avg Pd crystallite 4.6 nm; reflux Pd(NO3)2)",
      "metal_element": "Pd",
      "metal_loading_wt_pct": "30",
      "surface_area_method": "BET",
      "bet_surface_area_m2_g": "573",
      "total_pore_volume_cm3_g": "0.6777",
      "micropore_volume_cm3_g": "0.2688",
      "pore_volume_method": "DR",
      "pore_volume_probe_gas": "N2",
      "notes": [
        "type",
        "mat",
        "tex",
        "press",
        "cw"
      ]
    },
    "S3": {
      "label": "2-Pd@C_24",
      "material_class": "composite",
      "synthesis_method": "template_synthesis",
      "material_description": "Pd-decorated disordered mesoporous hollow carbon spheres (59 wt% Pd by TGA, avg Pd crystallite 5.3 nm; reflux Pd(NO3)2)",
      "metal_element": "Pd",
      "metal_loading_wt_pct": "59",
      "surface_area_method": "BET",
      "bet_surface_area_m2_g": "282",
      "total_pore_volume_cm3_g": "0.4109",
      "micropore_volume_cm3_g": "0.1318",
      "pore_volume_method": "DR",
      "pore_volume_probe_gas": "N2",
      "notes": [
        "type",
        "mat",
        "tex",
        "press",
        "cw"
      ]
    },
    "S4": {
      "label": "3-Pd@C_24",
      "material_class": "composite",
      "synthesis_method": "template_synthesis",
      "material_description": "Pd-decorated disordered mesoporous hollow carbon spheres (75 wt% Pd by TGA, avg Pd crystallite 7.3 nm; reflux Pd(NO3)2) -- cycling 0.61->0.50->0.48 wt% over 4 cycles",
      "metal_element": "Pd",
      "metal_loading_wt_pct": "75",
      "surface_area_method": "BET",
      "bet_surface_area_m2_g": "166",
      "total_pore_volume_cm3_g": "0.2638",
      "micropore_volume_cm3_g": "0.0773",
      "pore_volume_method": "DR",
      "pore_volume_probe_gas": "N2",
      "notes": [
        "type",
        "mat",
        "tex",
        "press",
        "cw",
        "cyc"
      ]
    },
    "S5": {
      "label": "Pd@C_72",
      "material_class": "composite",
      "synthesis_method": "template_synthesis",
      "material_description": "Pd-decorated disordered mesoporous hollow carbon spheres (34 wt% Pd by TGA, avg Pd crystallite 4.8 nm; reflux Pd(NO3)2)",
      "metal_element": "Pd",
      "metal_loading_wt_pct": "34",
      "surface_area_method": "BET",
      "bet_surface_area_m2_g": "564",
      "total_pore_volume_cm3_g": "0.5773",
      "micropore_volume_cm3_g": "0.2628",
      "pore_volume_method": "DR",
      "pore_volume_probe_gas": "N2",
      "notes": [
        "type",
        "mat",
        "tex",
        "press",
        "cw"
      ]
    }
  },
  "measurements": [
    {
      "sample": "S1",
      "temperature_k": "313",
      "pressure_bar": "20",
      "uptake_wt_pct": "0.1",
      "extraction_method": "table_direct",
      "extraction_confidence": "4",
      "reproducibility_tier": "B",
      "notes": [
        "type",
        "press"
      ],
      "source_location": "Table 3 (20 bar, wt%)"
    },
    {
      "sample": "S1",
      "temperature_k": "313",
      "pressure_bar": "30",
      "uptake_wt_pct": "0.13",
      "extraction_method": "table_direct",
      "extraction_confidence": "4",
      "reproducibility_tier": "B",
      "notes": [
        "type",
        "press"
      ],
      "source_location": "Table 3 (30 bar, wt%)"
    },
    {
      "sample": "S1",
      "temperature_k": "313",
      "pressure_bar": "45",
      "uptake_wt_pct": "0.17",
      "extraction_method": "text_direct",
      "extraction_confidence": "5",
      "reproducibility_tier": "B",
      "notes": [
        "type",
        "press"
      ],
      "source_location": "Fig 8A/text (45 bar, wt%)"
    },
    {
      "sample": "S2",
      "temperature_k": "313",
      "pressure_bar": "20",
      "uptake_wt_pct": "0.36",
      "extraction_method": "table_direct",
      "extraction_confidence": "4",
      "reproducibility_tier": "B",
      "notes": [
        "type",
        "press"
      ],
      "source_location": "Table 3 (20 bar, wt%)"
    },
    {
      "sample": "S2",
      "temperature_k": "313",
      "pressure_bar": "30",
      "uptake_wt_pct": "0.415",
      "extraction_method": "table_direct",
      "extraction_confidence": "4",
      "reproducibility_tier": "B",
      "notes": [
        "type",
        "press"
      ],
      "source_location": "Table 3 (30 bar, wt%)"
    },
    {
      "sample": "S2",
      "temperature_k": "313",
      "pressure_bar": "45",
      "uptake_wt_pct": "0.51",
      "extraction_method": "text_direct",
      "extraction_confidence": "5",
      "reproducibility_tier": "B",
      "notes": [
        "type",
        "press"
      ],
      "source_location": "Fig 8A/text (45 bar, wt%)"
    },
    {
      "sample": "S3",
      "temperature_k": "313",
      "pressure_bar": "20",
      "uptake_wt_pct": "0.43",
      "extraction_method": "table_direct",
      "extraction_confidence": "4",
      "reproducibility_tier": "B",
      "notes": [
        "type",
        "press"
      ],
      "source_location": "Table 3 (20 bar, wt%)"
    },
    {
      "sample": "S3",
      "temperature_k": "313",
      "pressure_bar": "30",
      "uptake_wt_pct": "0.47",
      "extraction_method": "table_direct",
      "extraction_confidence": "4",
      "reproducibility_tier": "B",
      "notes": [
        "type",
        "press"
      ],
      "source_location": "Table 3 (30 bar, wt%)"
    },
    {
      "sample": "S3",
      "temperature_k": "313",
      "pressure_bar": "45",
      "uptake_wt_pct": "0.53",
      "extraction_method": "text_direct",
      "extraction_confidence": "5",
      "reproducibility_tier": "B",
      "notes": [
        "type",
        "press"
      ],
      "source_location": "Fig 8A/text (45 bar, wt%)"
    },
    {
      "sample": "S4",
      "temperature_k": "313",
      "pressure_bar": "20",
      "uptake_wt_pct": "0.55",
      "extraction_method": "table_direct",
      "extraction_confidence": "4",
      "reproducibility_tier": "B",
      "notes": [
        "type",
        "press"
      ],
      "source_location": "Table 3 (20 bar, wt%)"
    },
    {
      "sample": "S4",
      "temperature_k": "313",
      "pressure_bar": "30",
      "uptake_wt_pct": "0.59",
      "extraction_method": "table_direct",
      "extraction_confidence": "4",
      "reproducibility_tier": "B",
      "notes": [
        "type",
        "press"
      ],
      "source_location": "Table 3 (30 bar, wt%)"
    },
    {
      "sample": "S4",
      "temperature_k": "313",
      "pressure_bar": "45",
      "uptake_wt_pct": "0.61",
      "extraction_method": "text_direct",
      "extraction_confidence": "5",
      "reproducibility_tier": "B",
      "notes": [
        "type",
        "press"
      ],
      "source_location": "Fig 8A/text (45 bar, wt%)"
    },
    {
      "sample": "S5",
      "temperature_k": "313",
      "pressure_bar": "20",
      "uptake_wt_pct": "0.33",
      "extraction_method": "table_direct",
      "extraction_confidence": "4",
      "reproducibility_tier": "B",
      "notes": [
        "type",
        "press"
      ],
      "source_location": "Table 3 (20 bar, wt%)"
    },
    {
      "sample": "S5",
      "temperature_k": "313",
      "pressure_bar": "30",
      "uptake_wt_pct": "0.4",
      "extraction_method": "table_direct",
      "extraction_confidence": "4",
      "reproducibility_tier": "B",
      "notes": [
        "type",
        "press"
      ],
      "source_location": "Table 3 (30 bar, wt%)"
    },
    {
      "sample": "S5",
      "temperature_k": "313",
      "pressure_bar": "45",
      "uptake_wt_pct": "0.50",
      "extraction_method": "text_direct",
      "extraction_confidence": "5",
      "reproducibility_tier": "B",
      "notes": [
        "type",
        "press"
      ],
      "source_location": "Fig 8A/text (45 bar, wt%)"
    }
  ]
}

File: references/staging/HYC-0031.json (part 2 of 2)
{
      "source_location": "Table 2, p. 4 (uptake); texture from Table 2, p. 4 (BET area, t-plot micropore area, total pore volume at P/Po ~ 0.99, t-plot micropore volume); packing density from p. 8; gravimetric, Hiden XEMIS Intelligent Gravimetric Analyser; H2 99.9999% with molecular-sieve filter; degassed 200 C / 1e-10 bar / 4-6 h; dried 24 h at 80 C (Methods, p. 10)",
      "extraction_method": "table_direct",
      "extraction_confidence": "5",
      "reproducibility_tier": "B",
      "notes": "the paper states -196 C; recorded as 77 K per corpus convention. total uptake is not measured: the authors derive it from the measured excess by their eq. (1) using the sample's total pore volume and a NIST compressed-H2 density. this paper reports BOTH total and excess at the same sample, temperature and pressure; the two rows are one measurement expressed two ways and must never be averaged together. at 1 bar the paper reports total and excess as equal (3.4). TEXTURE DISCREPANCY: the body text (p. 3) gives this sample's total pore volume as 1.54 cm3/g, which is CA-4700's micropore volume from the row above. Table 2's 1.32 is stored because the paper's separately stated micropore proportion of 88% is satisfied by 1.17/1.32 = 88.6% and not by 1.17/1.54 = 76%. PORE SIZE NOT STORED: Table 2's 'Pore size' column reports THREE NLDFT pore size distribution maxima per sample, not an average (footnote c: 'Pore size distribution maxima obtained from NLDFT analysis'). For this sample they are 6/8.5/12 A (0.6/0.85/1.2 nm). average_pore_diameter_nm holds a single central-tendency statistic, which the paper never computes, and it designates no maximum as principal - it calls the 6-7 A feature 'extra' relative to its cellulose-derived comparator. Recording one of the three would assert a selection the authors did not make. Note also that PoreDiameterMethod has no NLDFT member although PoreVolumeMethod does. Independently confirmed from a second direction: the paper's eq. (1) with V_T = 1.32 reproduces both printed CA-4800 totals (6.83 and 7.35 against printed 6.8 and 7.3), while V_T = 1.54 gives 6.97 and 7.56 and reproduces neither. pore_volume_method = t_plot describes micropore_volume_cm3_g only; total_pore_volume_cm3_g is a single-point value taken from the nitrogen uptake at P/Po ~ 0.99. Likewise surface_area_method = BET describes bet_surface_area_m2_g, while micropore_surface_area_m2_g is t-plot"
    },
    {
      "sample": "S3",
      "temperature_k": "77",
      "pressure_bar": "1",
      "uptake_wt_pct": "3.4",
      "uptake_type": "excess",
      "source_location": "Table 2, p. 4 (uptake); texture from Table 2, p. 4 (BET area, t-plot micropore area, total pore volume at P/Po ~ 0.99, t-plot micropore volume); packing density from p. 8; gravimetric, Hiden XEMIS Intelligent Gravimetric Analyser; H2 99.9999% with molecular-sieve filter; degassed 200 C / 1e-10 bar / 4-6 h; dried 24 h at 80 C (Methods, p. 10)",
      "extraction_method": "table_direct",
      "extraction_confidence": "5",
      "reproducibility_tier": "B",
      "notes": "the paper states -196 C; recorded as 77 K per corpus convention. this paper reports BOTH total and excess at the same sample, temperature and pressure; the two rows are one measurement expressed two ways and must never be averaged together. at 1 bar the paper reports total and excess as equal (3.4). TEXTURE DISCREPANCY: the body text (p. 3) gives this sample's total pore volume as 1.54 cm3/g, which is CA-4700's micropore volume from the row above. Table 2's 1.32 is stored because the paper's separately stated micropore proportion of 88% is satisfied by 1.17/1.32 = 88.6% and not by 1.17/1.54 = 76%. PORE SIZE NOT STORED: Table 2's 'Pore size' column reports THREE NLDFT pore size distribution maxima per sample, not an average (footnote c: 'Pore size distribution maxima obtained from NLDFT analysis'). For this sample they are 6/8.5/12 A (0.6/0.85/1.2 nm). average_pore_diameter_nm holds a single central-tendency statistic, which the paper never computes, and it designates no maximum as principal - it calls the 6-7 A feature 'extra' relative to its cellulose-derived comparator. Recording one of the three would assert a selection the authors did not make. Note also that PoreDiameterMethod has no NLDFT member although PoreVolumeMethod does. Independently confirmed from a second direction: the paper's eq. (1) with V_T = 1.32 reproduces both printed CA-4800 totals (6.83 and 7.35 against printed 6.8 and 7.3), while V_T = 1.54 gives 6.97 and 7.56 and reproduces neither. pore_volume_method = t_plot describes micropore_volume_cm3_g only; total_pore_volume_cm3_g is a single-point value taken from the nitrogen uptake at P/Po ~ 0.99. Likewise surface_area_method = BET describes bet_surface_area_m2_g, while micropore_surface_area_m2_g is t-plot"
    },
    {
      "sample": "S3",
      "temperature_k": "77",
      "pressure_bar": "20",
      "uptake_wt_pct": "6.8",
      "uptake_type": "total",
      "source_location": "Table 2, p. 4 (uptake, volumetric capacity); texture from Table 2, p. 4 (BET area, t-plot micropore area, total pore volume at P/Po ~ 0.99, t-plot micropore volume); packing density from p. 8; gravimetric, Hiden XEMIS Intelligent Gravimetric Analyser; H2 99.9999% with molecular-sieve filter; degassed 200 C / 1e-10 bar / 4-6 h; dried 24 h at 80 C (Methods, p. 10)",
      "extraction_method": "table_direct",
      "extraction_confidence": "3",
      "reproducibility_tier": "B",
      "volumetric_capacity_kg_m3": "41.0",
      "volumetric_capacity_basis": "packing_volume",
      "volumetric_capacity_includes_compressed_gas": "True",
      "notes": "the paper states -196 C; recorded as 77 K per corpus convention. total uptake is not measured: the authors derive it from the measured excess by their eq. (1) using the sample's total pore volume and a NIST compressed-H2 density. volumetric capacity derived by the authors from the gravimetric value and the measured packing density (eqs. 2-3); g/L as printed is numerically identical to kg/m3. this paper reports BOTH total and excess at the same sample, temperature and pressure; the two rows are one measurement expressed two ways and must never be averaged together. DISCREPANCY: Table 2 prints 41 g/L, but the paper's own eq. (3) with its packing density of 0.56 g/cm3 gives 6.8 x 0.56 x 10 = 38.1 g/L; 41 is exactly this sample's 30 bar value. The other 11 volumetric cells in Table 2 all reproduce to within 0.5 g/L. 41 is stored as published and 38.1 is NOT substituted; the 2021 author correction to this paper changes only an author's name and does not touch this cell. TEXTURE DISCREPANCY: the body text (p. 3) gives this sample's total pore volume as 1.54 cm3/g, which is CA-4700's micropore volume from the row above. Table 2's 1.32 is stored because the paper's separately stated micropore proportion of 88% is satisfied by 1.17/1.32 = 88.6% and not by 1.17/1.54 = 76%. PORE SIZE NOT STORED: Table 2's 'Pore size' column reports THREE NLDFT pore size distribution maxima per sample, not an average (footnote c: 'Pore size distribution maxima obtained from NLDFT analysis'). For this sample they are 6/8.5/12 A (0.6/0.85/1.2 nm). average_pore_diameter_nm holds a single central-tendency statistic, which the paper never computes, and it designates no maximum as principal - it calls the 6-7 A feature 'extra' relative to its cellulose-derived comparator. Recording one of the three would assert a selection the authors did not make. Note also that PoreDiameterMethod has no NLDFT member although PoreVolumeMethod does. Independently confirmed from a second direction: the paper's eq. (1) with V_T = 1.32 reproduces both printed CA-4800 totals (6.83 and 7.35 against printed 6.8 and 7.3), while V_T = 1.54 gives 6.97 and 7.56 and reproduces neither. pore_volume_method = t_plot describes micropore_volume_cm3_g only; total_pore_volume_cm3_g is a single-point value taken from the nitrogen uptake at P/Po ~ 0.99. Likewise surface_area_method = BET describes bet_surface_area_m2_g, while micropore_surface_area_m2_g is t-plot"
    },
    {
      "sample": "S3",
      "temperature_k": "77",
      "pressure_bar": "20",
      "uptake_wt_pct": "6.0",
      "uptake_type": "excess",
      "source_location": "Table 2, p. 4 (uptake, volumetric capacity); texture from Table 2, p. 4 (BET area, t-plot micropore area, total pore volume at P/Po ~ 0.99, t-plot micropore volume); packing density from p. 8; gravimetric, Hiden XEMIS Intelligent Gravimetric Analyser; H2 99.9999% with molecular-sieve filter; degassed 200 C / 1e-10 bar / 4-6 h; dried 24 h at 80 C (Methods, p. 10)",
      "extraction_method": "table_direct",
      "extraction_confidence": "5",
      "reproducibility_tier": "B",
      "volumetric_capacity_kg_m3": "34.0",
      "volumetric_capacity_basis": "packing_volume",
      "volumetric_capacity_includes_compressed_gas": "False",
      "notes": "the paper states -196 C; recorded as 77 K per corpus convention. volumetric capacity derived by the authors from the gravimetric value and the measured packing density (eqs. 2-3); g/L as printed is numerically identical to kg/m3. this paper reports BOTH total and excess at the same sample, temperature and pressure; the two rows are one measurement expressed two ways and must never be averaged together. TEXTURE DISCREPANCY: the body text (p. 3) gives this sample's total pore volume as 1.54 cm3/g, which is CA-4700's micropore volume from the row above. Table 2's 1.32 is stored because the paper's separately stated micropore proportion of 88% is satisfied by 1.17/1.32 = 88.6% and not by 1.17/1.54 = 76%. PORE SIZE NOT STORED: Table 2's 'Pore size' column reports THREE NLDFT pore size distribution maxima per sample, not an average (footnote c: 'Pore size distribution maxima obtained from NLDFT analysis'). For this sample they are 6/8.5/12 A (0.6/0.85/1.2 nm). average_pore_diameter_nm holds a single central-tendency statistic, which the paper never computes, and it designates no maximum as principal - it calls the 6-7 A feature 'extra' relative to its cellulose-derived comparator. Recording one of the three would assert a selection the authors did not make. Note also that PoreDiameterMethod has no NLDFT member although PoreVolumeMethod does. Independently confirmed from a second direction: the paper's eq. (1) with V_T = 1.32 reproduces both printed CA-4800 totals (6.83 and 7.35 against printed 6.8 and 7.3), while V_T = 1.54 gives 6.97 and 7.56 and reproduces neither. pore_volume_method = t_plot describes micropore_volume_cm3_g only; total_pore_volume_cm3_g is a single-point value taken from the nitrogen uptake at P/Po ~ 0.99. Likewise surface_area_method = BET describes bet_surface_area_m2_g, while micropore_surface_area_m2_g is t-plot"
    },
    {
      "sample": "S3",
      "temperature_k": "77",
      "pressure_bar": "30",
      "uptake_wt_pct": "7.3",
      "uptake_type": "total",
      "source_location": "Table 2, p. 4 (uptake, volumetric capacity); texture from Table 2, p. 4 (BET area, t-plot micropore area, total pore volume at P/Po ~ 0.99, t-plot micropore volume); packing density from p. 8; gravimetric, Hiden XEMIS Intelligent Gravimetric Analyser; H2 99.9999% with molecular-sieve filter; degassed 200 C / 1e-10 bar / 4-6 h; dried 24 h at 80 C (Methods, p. 10)",
      "extraction_method": "table_direct",
      "extraction_confidence": "5",
      "reproducibility_tier": "B",
      "volumetric_capacity_kg_m3": "41.0",
      "volumetric_capacity_basis": "packing_volume",
      "volumetric_capacity_includes_compressed_gas": "True",
      "notes": "the paper states -196 C; recorded as 77 K per corpus convention. total uptake is not measured: the authors derive it from the measured excess by their eq. (1) using the sample's total pore volume and a NIST compressed-H2 density. volumetric capacity derived by the authors from the gravimetric value and the measured packing density (eqs. 2-3); g/L as printed is numerically identical to kg/m3. this paper reports BOTH total and excess at the same sample, temperature and pressure; the two rows are one measurement expressed two ways and must never be averaged together. TEXTURE DISCREPANCY: the body text (p. 3) gives this sample's total pore volume as 1.54 cm3/g, which is CA-4700's micropore volume from the row above. Table 2's 1.32 is stored because the paper's separately stated micropore proportion of 88% is satisfied by 1.17/1.32 = 88.6% and not by 1.17/1.54 = 76%. PORE SIZE NOT STORED: Table 2's 'Pore size' column reports THREE NLDFT pore size distribution maxima per sample, not an average (footnote c: 'Pore size distribution maxima obtained from NLDFT analysis'). For this sample they are 6/8.5/12 A (0.6/0.85/1.2 nm). average_pore_diameter_nm holds a single central-tendency statistic, which the paper never computes, and it designates no maximum as principal - it calls the 6-7 A feature 'extra' relative to its cellulose-derived comparator. Recording one of the three would assert a selection the authors did not make. Note also that PoreDiameterMethod has no NLDFT member although PoreVolumeMethod does. Independently confirmed from a second direction: the paper's eq. (1) with V_T = 1.32 reproduces both printed CA-4800 totals (6.83 and 7.35 against printed 6.8 and 7.3), while V_T = 1.54 gives 6.97 and 7.56 and reproduces neither. pore_volume_method = t_plot describes micropore_volume_cm3_g only; total_pore_volume_cm3_g is a single-point value taken from the nitrogen uptake at P/Po ~ 0.99. Likewise surface_area_method = BET describes bet_surface_area_m2_g, while micropore_surface_area_m2_g is t-plot"
    },
    {
      "sample": "S3",
      "temperature_k": "77",
      "pressure_bar": "30",
      "uptake_wt_pct": "6.1",
      "uptake_type": "excess",
      "source_location": "Table 2, p. 4 (uptake, volumetric capacity); texture from Table 2, p. 4 (BET area, t-plot micropore area, total pore volume at P/Po ~ 0.99, t-plot micropore volume); packing density from p. 8; gravimetric, Hiden XEMIS Intelligent Gravimetric Analyser; H2 99.9999% with molecular-sieve filter; degassed 200 C / 1e-10 bar / 4-6 h; dried 24 h at 80 C (Methods, p. 10)",
      "extraction_method": "table_direct",
      "extraction_confidence": "5",
      "reproducibility_tier": "B",
      "volumetric_capacity_kg_m3": "34.0",
      "volumetric_capacity_basis": "packing_volume",
      "volumetric_capacity_includes_compressed_gas": "False",
      "notes": "the paper states -196 C; recorded as 77 K per corpus convention. volumetric capacity derived by the authors from the gravimetric value and the measured packing density (eqs. 2-3); g/L as printed is numerically identical to kg/m3. this paper reports BOTH total and excess at the same sample, temperature and pressure; the two rows are one measurement expressed two ways and must never be averaged together. TEXTURE DISCREPANCY: the body text (p. 3) gives this sample's total pore volume as 1.54 cm3/g, which is CA-4700's micropore volume from the row above. Table 2's 1.32 is stored because the paper's separately stated micropore proportion of 88% is satisfied by 1.17/1.32 = 88.6% and not by 1.17/1.54 = 76%. PORE SIZE NOT STORED: Table 2's 'Pore size' column reports THREE NLDFT pore size distribution maxima per sample, not an average (footnote c: 'Pore size distribution maxima obtained from NLDFT analysis'). For this sample they are 6/8.5/12 A (0.6/0.85/1.2 nm). average_pore_diameter_nm holds a single central-tendency statistic, which the paper never computes, and it designates no maximum as principal - it calls the 6-7 A feature 'extra' relative to its cellulose-derived comparator. Recording one of the three would assert a selection the authors did not make. Note also that PoreDiameterMethod has no NLDFT member although PoreVolumeMethod does. Independently confirmed from a second direction: the paper's eq. (1) with V_T = 1.32 reproduces both printed CA-4800 totals (6.83 and 7.35 against printed 6.8 and 7.3), while V_T = 1.54 gives 6.97 and 7.56 and reproduces neither. pore_volume_method = t_plot describes micropore_volume_cm3_g only; total_pore_volume_cm3_g is a single-point value taken from the nitrogen uptake at P/Po ~ 0.99. Likewise surface_area_method = BET describes bet_surface_area_m2_g, while micropore_surface_area_m2_g is t-plot"
    },
    {
      "sample": "S3",
      "temperature_k": "298",
      "pressure_bar": "20",
      "uptake_wt_pct": "0.5",
      "uptake_type": "excess",
      "source_location": "pp. 8-9 (room-temperature uptake; the 20 bar sentence begins on p. 8 and completes on p. 9); texture from Table 2, p. 4 (BET area, t-plot micropore area, total pore volume at P/Po ~ 0.99, t-plot micropore volume); packing density from p. 8; gravimetric, Hiden XEMIS Intelligent Gravimetric Analyser; H2 99.9999% with molecular-sieve filter; degassed 200 C / 1e-10 bar / 4-6 h; dried 24 h at 80 C (Methods, p. 10)",
      "extraction_method": "text_direct",
      "extraction_confidence": "4",
      "reproducibility_tier": "A",
      "notes": "the paper states 25 C (Fig. 8a caption); recorded as 298 K. the source sentence misprints the sample as 'CA-4-800'. TEXTURE DISCREPANCY: the body text (p. 3) gives this sample's total pore volume as 1.54 cm3/g, which is CA-4700's micropore volume from the row above. Table 2's 1.32 is stored because the paper's separately stated micropore proportion of 88% is satisfied by 1.17/1.32 = 88.6% and not by 1.17/1.54 = 76%. PORE SIZE NOT STORED: Table 2's 'Pore size' column reports THREE NLDFT pore size distribution maxima per sample, not an average (footnote c: 'Pore size distribution maxima obtained from NLDFT analysis'). For this sample they are 6/8.5/12 A (0.6/0.85/1.2 nm). average_pore_diameter_nm holds a single central-tendency statistic, which the paper never computes, and it designates no maximum as principal - it calls the 6-7 A feature 'extra' relative to its cellulose-derived comparator. Recording one of the three would assert a selection the authors did not make. Note also that PoreDiameterMethod has no NLDFT member although PoreVolumeMethod does. Independently confirmed from a second direction: the paper's eq. (1) with V_T = 1.32 reproduces both printed CA-4800 totals (6.83 and 7.35 against printed 6.8 and 7.3), while V_T = 1.54 gives 6.97 and 7.56 and reproduces neither. pore_volume_method = t_plot describes micropore_volume_cm3_g only; total_pore_volume_cm3_g is a single-point value taken from the nitrogen uptake at P/Po ~ 0.99. Likewise surface_area_method = BET describes bet_surface_area_m2_g, while micropore_surface_area_m2_g is t-plot"
    },
    {
      "sample": "S3",
      "temperature_k": "298",
      "pressure_bar": "30",
      "uptake_wt_pct": "0.61",
      "uptake_type": "excess",
      "source_location": "p. 9 (room-temperature uptake); texture from Table 2, p. 4 (BET area, t-plot micropore area, total pore volume at P/Po ~ 0.99, t-plot micropore volume); packing density from p. 8; gravimetric, Hiden XEMIS Intelligent Gravimetric Analyser; H2 99.9999% with molecular-sieve filter; degassed 200 C / 1e-10 bar / 4-6 h; dried 24 h at 80 C (Methods, p. 10)",
      "extraction_method": "text_direct",
      "extraction_confidence": "4",
      "reproducibility_tier": "A",
      "notes": "the paper states 25 C (Fig. 8a caption); recorded as 298 K. the source sentence misprints the sample as 'CA-4-800'. TEXTURE DISCREPANCY: the body text (p. 3) gives this sample's total pore volume as 1.54 cm3/g, which is CA-4700's micropore volume from the row above. Table 2's 1.32 is stored because the paper's separately stated micropore proportion of 88% is satisfied by 1.17/1.32 = 88.6% and not by 1.17/1.54 = 76%. PORE SIZE NOT STORED: Table 2's 'Pore size' column reports THREE NLDFT pore size distribution maxima per sample, not an average (footnote c: 'Pore size distribution maxima obtained from NLDFT analysis'). For this sample they are 6/8.5/12 A (0.6/0.85/1.2 nm). average_pore_diameter_nm holds a single central-tendency statistic, which the paper never computes, and it designates no maximum as principal - it calls the 6-7 A feature 'extra' relative to its cellulose-derived comparator. Recording one of the three would assert a selection the authors did not make. Note also that PoreDiameterMethod has no NLDFT member although PoreVolumeMethod does. Independently confirmed from a second direction: the paper's eq. (1) with V_T = 1.32 reproduces both printed CA-4800 totals (6.83 and 7.35 against printed 6.8 and 7.3), while V_T = 1.54 gives 6.97 and 7.56 and reproduces neither. pore_volume_method = t_plot describes micropore_volume_cm3_g only; total_pore_volume_cm3_g is a single-point value taken from the nitrogen uptake at P/Po ~ 0.99. Likewise surface_area_method = BET describes bet_surface_area_m2_g, while micropore_surface_area_m2_g is t-plot"
    },
    {
      "sample": "S3",
      "temperature_k": "298",
      "pressure_bar": "30",
      "uptake_wt_pct": "0.95",
      "uptake_type": "total",
      "source_location": "p. 9 (room-temperature uptake); texture from Table 2, p. 4 (BET area, t-plot micropore area, total pore volume at P/Po ~ 0.99, t-plot micropore volume); packing density from p. 8; gravimetric, Hiden XEMIS Intelligent Gravimetric Analyser; H2 99.9999% with molecular-sieve filter; degassed 200 C / 1e-10 bar / 4-6 h; dried 24 h at 80 C (Methods, p. 10)",
      "extraction_method": "text_direct",
      "extraction_confidence": "3",
      "reproducibility_tier": "A",
      "notes": "the paper states 25 C (Fig. 8a caption); recorded as 298 K. total uptake is not measured: the authors derive it from the measured excess by their eq. (1) using the sample's total pore volume and a NIST compressed-H2 density. the authors introduce these three room-temperature totals with 'We also estimated the total uptake', but state the values definitely and repeat them in the abstract ('up to 0.8 wt% (excess) and 1.2 wt% (total) hydrogen at only 30 bar') with no bound word. Every total in this paper is derived by the same eq. (1) as the tabulated cryogenic totals, so uptake_bound is exact; marking only these three non-exact would exclude the paper's headline room-temperature result from headline statistics while keeping the equally-derived 8.9 wt%. this paper reports BOTH total and excess at the same sample, temperature and pressure; the two rows are one measurement expressed two ways and must never be averaged together. TEXTURE DISCREPANCY: the body text (p. 3) gives this sample's total pore volume as 1.54 cm3/g, which is CA-4700's micropore volume from the row above. Table 2's 1.32 is stored because the paper's separately stated micropore proportion of 88% is satisfied by 1.17/1.32 = 88.6% and not by 1.17/1.54 = 76%. PORE SIZE NOT STORED: Table 2's 'Pore size' column reports THREE NLDFT pore size distribution maxima per sample, not an average (footnote c: 'Pore size distribution maxima obtained from NLDFT analysis'). For this sample they are 6/8.5/12 A (0.6/0.85/1.2 nm). average_pore_diameter_nm holds a single central-tendency statistic, which the paper never computes, and it designates no maximum as principal - it calls the 6-7 A feature 'extra' relative to its cellulose-derived comparator. Recording one of the three would assert a selection the authors did not make. Note also that PoreDiameterMethod has no NLDFT member although PoreVolumeMethod does. Independently confirmed from a second direction: the paper's eq. (1) with V_T = 1.32 reproduces both printed CA-4800 totals (6.83 and 7.35 against printed 6.8 and 7.3), while V_T = 1.54 gives 6.97 and 7.56 and reproduces neither. pore_volume_method = t_plot describes micropore_volume_cm3_g only; total_pore_volume_cm3_g is a single-point value taken from the nitrogen uptake at P/Po ~ 0.99. Likewise surface_area_method = BET describes bet_surface_area_m2_g, while micropore_surface_area_m2_g is t-plot"
    },
    {
      "sample": "S4",
      "temperature_k": "298",
      "pressure_bar": "20",
      "uptake_wt_pct": "0.3",
      "uptake_type": "excess",
      "source_location": "pp. 8-9 (room-temperature uptake; the 20 bar sentence begins on p. 8 and completes on p. 9); no numeric texture for this sample in the main article (Supplementary Table 4 not obtained); gravimetric, Hiden XEMIS Intelligent Gravimetric Analyser; H2 99.9999% with molecular-sieve filter; degassed 200 C / 1e-10 bar / 4-6 h; dried 24 h at 80 C (Methods, p. 10)",
      "extraction_confidence": "4",
      "reproducibility_tier": "B",
      "notes": "the paper states 25 C (Fig. 8a caption); recorded as 298 K. authors' own measurement on their XEMIS, used to validate the method against literature volumetric data"
    },
    {
      "sample": "S4",
      "temperature_k": "298",
      "pressure_bar": "30",
      "uptake_wt_pct": "0.38",
      "uptake_type": "excess",
      "source_location": "p. 9 (room-temperature uptake); no numeric texture for this sample in the main article (Supplementary Table 4 not obtained); gravimetric, Hiden XEMIS Intelligent Gravimetric Analyser; H2 99.9999% with molecular-sieve filter; degassed 200 C / 1e-10 bar / 4-6 h; dried 24 h at 80 C (Methods, p. 10)",
      "extraction_confidence": "4",
      "reproducibility_tier": "B",
      "notes": "the paper states 25 C (Fig. 8a caption); recorded as 298 K"
    },
    {
      "sample": "S4",
      "temperature_k": "298",
      "pressure_bar": "30",
      "uptake_wt_pct": "0.8",
      "uptake_type": "total",
      "source_location": "p. 9 (room-temperature uptake); no numeric texture for this sample in the main article (Supplementary Table 4 not obtained); gravimetric, Hiden XEMIS Intelligent Gravimetric Analyser; H2 99.9999% with molecular-sieve filter; degassed 200 C / 1e-10 bar / 4-6 h; dried 24 h at 80 C (Methods, p. 10)",
      "extraction_confidence": "3",
      "reproducibility_tier": "B",
      "notes": "the paper states 25 C (Fig. 8a caption); recorded as 298 K. total uptake is not measured: the authors derive it from the measured excess by their eq. (1) using the sample's total pore volume and a NIST compressed-H2 density. the authors introduce these three room-temperature totals with 'We also estimated the total uptake', but state the values definitely and repeat them in the abstract ('up to 0.8 wt% (excess) and 1.2 wt% (total) hydrogen at only 30 bar') with no bound word. Every total in this paper is derived by the same eq. (1) as the tabulated cryogenic totals, so uptake_bound is exact; marking only these three non-exact would exclude the paper's headline room-temperature result from headline statistics while keeping the equally-derived 8.9 wt%"
    },
    {
      "sample": "S4",
      "temperature_k": "77.0",
      "pressure_bar": "1",
      "uptake_wt_pct": "2.1",
      "uptake_type": "unspecified",
      "source_location": "p. 7 (AX21 uptake); no numeric texture for this sample in the main article (Supplementary Table 4 not obtained); gravimetric, Hiden XEMIS Intelligent Gravimetric Analyser; H2 99.9999% with molecular-sieve filter; degassed 200 C / 1e-10 bar / 4-6 h; dried 24 h at 80 C (Methods, p. 10)",
      "extraction_confidence": "4",
      "reproducibility_tier": "C",
      "notes": "TEMPERATURE DEDUCED, NOT STATED: the sentence reporting this value gives no temperature. Assigned -196 C (77 K) because the paper states its H2 uptake measurements were performed at -196 C OR 25 C only (Methods; 'Our assessment conditions (-196 or 25 C, and 0-30 bar)'), and separately reports AX21 excess uptake at 20 bar and 25 C as 0.3 wt% (Fig. 8a, captioned 'at 25 C'), so 4.7 wt% excess at 20 bar cannot be the 25 C measurement. The 5.9 wt% total shares the 4.7 wt% value's clause; the 2.1 wt% at 1 bar shares its sentence and its comparison set (CA-4700's Table 2 values, footnote d: -196 C). This is a deduction from values the paper states, not a reading of a statement, and not a convention supplied from outside. Supplementary Table 4 / Supplementary Fig. 11 would settle it outright and are not in the obtained PDF. the paper also does not say whether this value is excess or total, so uptake_type is unspecified"
    },
    {
      "sample": "S4",
      "temperature_k": "77.0",
      "pressure_bar": "20",
      "uptake_wt_pct": "4.7",
      "uptake_type": "excess",
      "source_location": "p. 7 (AX21 uptake); no numeric texture for this sample in the main article (Supplementary Table 4 not obtained); gravimetric, Hiden XEMIS Intelligent Gravimetric Analyser; H2 99.9999% with molecular-sieve filter; degassed 200 C / 1e-10 bar / 4-6 h; dried 24 h at 80 C (Methods, p. 10)",
      "extraction_confidence": "4",
      "reproducibility_tier": "C",
      "notes": "TEMPERATURE DEDUCED, NOT STATED: the sentence reporting this value gives no temperature. Assigned -196 C (77 K) because the paper states its H2 uptake measurements were performed at -196 C OR 25 C only (Methods; 'Our assessment conditions (-196 or 25 C, and 0-30 bar)'), and separately reports AX21 excess uptake at 20 bar and 25 C as 0.3 wt% (Fig. 8a, captioned 'at 25 C'), so 4.7 wt% excess at 20 bar cannot be the 25 C measurement. The 5.9 wt% total shares the 4.7 wt% value's clause; the 2.1 wt% at 1 bar shares its sentence and its comparison set (CA-4700's Table 2 values, footnote d: -196 C). This is a deduction from values the paper states, not a reading of a statement, and not a convention supplied from outside. Supplementary Table 4 / Supplementary Fig. 11 would settle it outright and are not in the obtained PDF. this paper reports BOTH total and excess at the same sample, temperature and pressure; the two rows are one measurement expressed two ways and must never be averaged together"
    },
    {
      "sample": "S4",
      "temperature_k": "77.0",
      "pressure_bar": "20",
      "uptake_wt_pct": "5.9",
      "uptake_type": "total",
      "source_location": "p. 7 (AX21 uptake); no numeric texture for this sample in the main article (Supplementary Table 4 not obtained); gravimetric, Hiden XEMIS Intelligent Gravimetric Analyser; H2 99.9999% with molecular-sieve filter; degassed 200 C / 1e-10 bar / 4-6 h; dried 24 h at 80 C (Methods, p. 10)",
      "extraction_confidence": "4",
      "reproducibility_tier": "C",
      "notes": "TEMPERATURE DEDUCED, NOT STATED: the sentence reporting this value gives no temperature. Assigned -196 C (77 K) because the paper states its H2 uptake measurements were performed at -196 C OR 25 C only (Methods; 'Our assessment conditions (-196 or 25 C, and 0-30 bar)'), and separately reports AX21 excess uptake at 20 bar and 25 C as 0.3 wt% (Fig. 8a, captioned 'at 25 C'), so 4.7 wt% excess at 20 bar cannot be the 25 C measurement. The 5.9 wt% total shares the 4.7 wt% value's clause; the 2.1 wt% at 1 bar shares its sentence and its comparison set (CA-4700's Table 2 values, footnote d: -196 C). This is a deduction from values the paper states, not a reading of a statement, and not a convention supplied from outside. Supplementary Table 4 / Supplementary Fig. 11 would settle it outright and are not in the obtained PDF. total uptake is not measured: the authors derive it from the measured excess by their eq. (1) using the sample's total pore volume and a NIST compressed-H2 density. this paper reports BOTH total and excess at the same sample, temperature and pressure; the two rows are one measurement expressed two ways and must never be averaged together"
    }
  ]
}
