Repository: AvinGupta-ship-it/hycan-db

# HyCAN-DB: Hydrogen in Carbon Nanomaterials Database
HyCAN-DB is an open database of primary hydrogen sorption measurements on
carbon sorbents (activated carbons, nanotubes, graphene-family materials,
carbide-derived, templated and zeolite-derived carbons, and doped variants),
with full per-row provenance and a registered, design-based analysis of what
the literature actually supports.

**v1.0: 17,061 measurement rows from 124 papers (1987–2026), built under a
publicly registered protocol — 80 papers drawn as a stratified probability
sample of a 5,251-record frame, each independently dual-extracted and
adjudicated, plus the re-extracted v0.1 corpus.**

---

## The registered study

The protocol ([`docs/v1_protocol.md`](docs/v1_protocol.md)) fixed the search,
the two-stratum sampling design, the extraction pipeline, a 60-row author
audit, five research questions and every analysis — including the ±15%
equivalence margin and 13 sensitivity analyses — before the first search
request was sent. It was registered on Zenodo on 28 October 2026 with file
hashes: [10.5281/zenodo.23719010](https://doi.org/10.5281/zenodo.23719010)
([`docs/v1_registration.md`](docs/v1_registration.md)).

Headline results (details in
[`manuscript/v1/manuscript_v1.md`](manuscript/v1/manuscript_v1.md), every
number regenerable from committed code):

- **The Chahine rule holds on average at the excess maximum**: the pooled
  ratio of n_ex,max to A_BET/500 is 0.976 (95% CI 0.905–1.052; 82 samples,

# v1.0 extraction (protocol §9)

This directory holds the record of the extraction stage: which papers are
extracted and how, every agent's output (§9, "Release"), and the checks on the
agents. The run is driven by `scripts/v1_search/extraction.py`, and each agent
is checked after it runs by `scripts/v1_search/extraction_runs.py`.

## Files

| File | Content |
|---|---|
| `papers.csv` | Every paper with a `selection_route` (§7, Amendment 2): its `paper_id`, frame record, mode, stratum and draw position, whether it is a v0.1 paper, and the identity copied into its rows (DOI, first author, year, journal, title). Written by `extraction.py plan` from the committed walk, eligibility outcomes and v0.1 rows. |
| `identity.csv` | For each new paper, the first author's family name and the journal as printed on the article (data dictionary, `first_author`, `journal`), read from the article's first page. |
| `<paper_id>/A`, `B`, `L`, `C` | Each agent's output, unchanged: `rows.csv`, `digitizations/` and `log.md` (extractors), `labels.csv` (labeller), `rows.csv` and `resolutions.csv` (reconciler). |
| `<paper_id>/C_input/` | What code gave the reconciler: `match.csv`, `digitized_means.csv`, and `labels.csv` for a v0.1 paper. |
| `access/` | One check report per agent (launcher, frozen prompt SHA-256, model, access audit, output). |
| `access_reviews.json` | Each audit flag reviewed against its call, with the finding. |

## Modes (§9)

- **dual**: the 80 papers of the probability sample (S1 60, S2 20), including
  the 7 v0.1 papers the walk drew. Extractor A (`extract_A.md`,
  `claude-sonnet-5-5`, text layer and page images) and extractor B
  (`extract_B.md`, `claude-opus-5-5`, page images only) work blind to each
  other and to any existing row; code matches their rows (§9 rule,
  `scripts/v1_extract.py`); reconciler C (`reconcile.md`, `claude-opus-5-5`)
  resolves every disagreement against the PDF.
- **legacy**: the 43 v0.1 papers outside the sample that a §8 route retrieved,
  eligible (36, `legacy_v0.1`) or not (7, `legacy_v0.1_ineligible`): §9 gives
  "every other v0.1 paper" one fresh blind extraction by B. The labeller L
  (`legacy_labels.md`) first gives each v0.1 sample its printed label; code
  matches the v0.1 rows to B's rows; reconciler C (`reconcile_legacy.md`)
  resolves them against the PDF. The rows of the 7 ineligible papers are
  released and enter no analysis (§7).
- **none**: HYC-0041, which no §8 route yielded (`legacy_v0.1_not_retrieved`,
  Amendment 2): its v0.1 rows are kept unchanged and it is not extracted.

## Identifiers and identity

- A v0.1 paper keeps its `paper_id`. A new paper takes the next unused ID
  after the v0.1 papers (data dictionary, `paper_id`), in stratum order (S1,
  then S2) and draw order: HYC-0066 to HYC-0138.
- The identity fields every agent copies into its rows come from `paper.json`.
  For a v0.1 paper they are its v0.1 values, so that the legacy matching does
  not report a difference in every row. For a new paper the DOI, year and
  title are those of the search record, and the first author and journal
  are read from the article (`identity.csv`): OpenAlex's author names do not
  separate the family name (for HYC-0048 it gives "Gentil Mwengula", whose
  family name is Kahilu), and its venue names drop colons. Two DOE final
  reports carry "U.S. Department of Energy Final Report" as the journal, a
  conference paper deposited in HAL its conference, and a book chapter

File: references/v1_extraction/HYC-0023/B/digitizations/fig5a_77K_adsorption.json
{
  "tool": "digitize_figure.py",
  "tool_version": "2.1",
  "created_utc": "2026-11-09T18:21:29+00:00",
  "status": "unchecked",
  "paper_id": "HYC-0023",
  "figure": "Fig. 5a (main-5.png; merged end markers split by a 1-px white column)",
  "series_name": "Toutgas= 200 \u00b0C, 77 K, adsorption (filled squares)",
  "source_image": {
    "path": "/home/claude/work/runs/extract/B/HYC-0023/work/main-5_fig5_ads_split.png",
    "sha256": "27f0e39502fc4be9171a1ddc99f6cf6315bbf73d4297e8ede020b2eabf4e4f0e",
    "width_px": 1241,
    "height_px": 1654
  },
  "calibration": {
    "x": {
      "axis": "x",
      "reference_1": {
        "pixel": 238.5,
        "value": 0.0
      },
      "reference_2": {
        "pixel": 586.5,
        "value": 50.0
      },
      "scale": "linear",
      "label": "Pressure (bar)",
      "decades_spanned": 0.0
    },
    "y": {
      "axis": "y",
      "reference_1": {
        "pixel": 1024.0,
        "value": 0.0
      },
      "reference_2": {
        "pixel": 727.0,
        "value": 6.0
      },
      "scale": "linear",
      "label": "Excess capacity (wt%)",
      "decades_spanned": 0.0
    },
    "verification_ticks": [
      {
        "axis": "x",
        "pixel": 378.0,
        "stated": 20.0,
        "predicted": 20.04310344827586,
        "relative_error": 0.0021551724137930605
      },
      {
        "axis": "y",
        "pixel": 875.5,
        "stated": 3.0,
        "predicted": 3.0,
        "relative_error": 0.0
      }
    ]
  },
  "isolation": {
    "color_hex": "#000000",
    "color_rgb": [
      0,
      0,
      0
    ],
    "tolerance": 80.0,
    "matched_pixels_in_image": 44287,
    "matched_pixels_in_region": 600,
    "region": [
      242,
      805,
      600,
      1022
    ],
    "region_basis": "explicit (--roi)"
  },
  "extraction": {
    "bin_width_px": 1,
    "min_pixels_per_bin": 1,
    "max_cluster_gap_px": 11.88,
    "longest_multimodal_run": 0,
    "mode": "markers",
    "aggregation": "centroid of each connected marker after a 3-px opening",
    "marker_size_px": [
      32,
      2000
    ],
    "rejected_markers": [
      {
        "pixel_x": 359.5,
        "pixel_y": 855.0,
        "pixels": 12,
        "reason": "too small"
      }
    ],
    "n_points": 9,
    "multimodal_bins": [],
    "points_outside_axis_range": 0
  },
  "series": [
    {
      "x": 9.449467339500979,
      "y": 3.2919438285291953,
      "pixel_x": 304.2682926829268,
      "pixel_y": 861.0487804878048,
      "pixel_count": 41,
      "outside_axis_range": false
    },
    {
      "x": 13.14655172413793,
      "y": 3.3939393939393936,
      "pixel_x": 330.0,
      "pixel_y": 856.0,
      "pixel_count": 35,
      "outside_axis_range": false
    },
    {
      "x": 22.557471264367816,
      "y": 3.5050505050505047,
      "pixel_x": 395.5,
      "pixel_y": 850.5,
      "pixel_count": 64,
      "outside_axis_range": false
    },
    {
      "x": 27.467260222347846,
      "y": 3.5277363801953974,
      "pixel_x": 429.672131147541,
      "pixel_y": 849.3770491803278,
      "pixel_count": 61,
      "outside_axis_range": false
    },
    {
      "x": 33.47701149425287,
      "y": 3.5050505050505047,
      "pixel_x": 471.5,
      "pixel_y": 850.5,
      "pixel_count": 64,
      "outside_axis_range": false
    },
    {
      "x": 39.439655172413794,
      "y": 3.4848484848484844,
      "pixel_x": 513.0,
      "pixel_y": 851.5,
      "pixel_count": 56,
      "outside_axis_range": false
    },
    {
      "x": 42.81609195402299,
      "y": 3.4848484848484844,
      "pixel_x": 536.5,
      "pixel_y": 851.5,
      "pixel_count": 64,
      "outside_axis_range": false
    },
    {
      "x": 44.396551724137936,
      "y": 3.4848484848484844,
      "pixel_x": 547.5,
      "pixel_y": 851.5,
      "pixel_count": 64,
      "outside_axis_range": false
    },
    {
      "x": 45.689655172413794,
      "y": 3.4646464646464645,
      "pixel_x": 556.5,
      "pixel_y": 852.5,
      "pixel_count": 64,
      "outside_axis_range": false
    }
  ],
  "checks": [],
  "row_hint": {
    "extraction_method": "figure_digitized",
    "source_location": "Fig. 5a (main-5.png; merged end markers split by a 1-px white column), digitized (Toutgas= 200 \u00b0C, 77 K, adsorption (filled squares))",
    "notes": "Digitized with digitize_figure.py v2.1; archive: fig5a_77K_adsorption.json",
    "reminder": "extraction_confidence is reduced for digitized values (\u00a73.4 step 5), and the \u00a73.4 step 6 check must pass before any row is written: digitize_figure.py check"
  }
}

File: references/v1_extraction/HYC-0023/B/digitizations/fig5b_77K_adsorption.json
{
  "tool": "digitize_figure.py",
  "tool_version": "2.1",
  "created_utc": "2026-11-09T18:21:30+00:00",
  "status": "unchecked",
  "paper_id": "HYC-0023",
  "figure": "Fig. 5b (main-5.png; merged end markers split by a 1-px white column)",
  "series_name": "Toutgas= 600 \u00b0C, 77 K, adsorption (filled squares)",
  "source_image": {
    "path": "/home/claude/work/runs/extract/B/HYC-0023/work/main-5_fig5_ads_split.png",
    "sha256": "27f0e39502fc4be9171a1ddc99f6cf6315bbf73d4297e8ede020b2eabf4e4f0e",
    "width_px": 1241,
    "height_px": 1654
  },
  "calibration": {
    "x": {
      "axis": "x",
      "reference_1": {
        "pixel": 687.0,
        "value": 0.0
      },
      "reference_2": {
        "pixel": 1035.0,
        "value": 50.0
      },
      "scale": "linear",
      "label": "Pressure (bar)",
      "decades_spanned": 0.0
    },
    "y": {
      "axis": "y",
      "reference_1": {
        "pixel": 1024.0,
        "value": 0.0
      },
      "reference_2": {
        "pixel": 727.5,
        "value": 6.0
      },
      "scale": "linear",
      "label": "Excess capacity (wt%)",
      "decades_spanned": 0.0
    },
    "verification_ticks": [
      {
        "axis": "x",
        "pixel": 826.5,
        "stated": 20.0,
        "predicted": 20.04310344827586,
        "relative_error": 0.0021551724137930605
      },
      {
        "axis": "y",
        "pixel": 875.5,
        "stated": 3.0,
        "predicted": 3.0050590219224285,
        "relative_error": 0.0016863406408094879
      }
    ]
  },
  "isolation": {
    "color_hex": "#000000",
    "color_rgb": [
      0,
      0,
      0
    ],
    "tolerance": 80.0,
    "matched_pixels_in_image": 44287,
    "matched_pixels_in_region": 550,
    "region": [
      691,
      805,
      1050,
      1022
    ],
    "region_basis": "explicit (--roi)"
  },
  "extraction": {
    "bin_width_px": 1,
    "min_pixels_per_bin": 1,
    "max_cluster_gap_px": 11.86,
    "longest_multimodal_run": 0,
    "mode": "markers",
    "aggregation": "centroid of each connected marker after a 3-px opening",
    "marker_size_px": [
      32,
      2000
    ],
    "rejected_markers": [],
    "n_points": 8,
    "multimodal_bins": [],
    "points_outside_axis_range": 0
  },
  "series": [
    {
      "x": 13.864942528735632,
      "y": 3.612141652613828,
      "pixel_x": 783.5,
      "pixel_y": 845.5,
      "pixel_count": 32,
      "outside_axis_range": false
    },
    {
      "x": 19.181034482758623,
      "y": 3.672849915682968,
      "pixel_x": 820.5,
      "pixel_y": 842.5,
      "pixel_count": 64,
      "outside_axis_range": false
    },
    {
      "x": 24.20977011494253,
      "y": 3.693086003372681,
      "pixel_x": 855.5,
      "pixel_y": 841.5,
      "pixel_count": 64,
      "outside_axis_range": false
    },
    {
      "x": 29.094827586206897,
      "y": 3.682967959527825,
      "pixel_x": 889.5,
      "pixel_y": 842.0,
      "pixel_count": 56,
      "outside_axis_range": false
    },
    {
      "x": 35.12931034482759,
      "y": 3.672849915682968,
      "pixel_x": 931.5,
      "pixel_y": 842.5,
      "pixel_count": 64,
      "outside_axis_range": false
    },
    {
      "x": 41.02969348659005,
      "y": 3.6347386172006746,
      "pixel_x": 972.5666666666667,
      "pixel_y": 844.3833333333333,
      "pixel_count": 60,
      "outside_axis_range": false
    },
    {
      "x": 44.04324477105709,
      "y": 3.613302739612418,
      "pixel_x": 993.5409836065573,
      "pixel_y": 845.4426229508197,
      "pixel_count": 61,
      "outside_axis_range": false
    },
    {
      "x": 45.49180327868853,
      "y": 3.595388825919885,
      "pixel_x": 1003.6229508196722,
      "pixel_y": 846.327868852459,
      "pixel_count": 61,
      "outside_axis_range": false
    }
  ],
  "checks": [],
  "row_hint": {
    "extraction_method": "figure_digitized",
    "source_location": "Fig. 5b (main-5.png; merged end markers split by a 1-px white column), digitized (Toutgas= 600 \u00b0C, 77 K, adsorption (filled squares))",
    "notes": "Digitized with digitize_figure.py v2.1; archive: fig5b_77K_adsorption.json",
    "reminder": "extraction_confidence is reduced for digitized values (\u00a73.4 step 5), and the \u00a73.4 step 6 check must pass before any row is written: digitize_figure.py check"
  }
}

File: references/v1_extraction/HYC-0023/B/digitizations/fig5c_77K_adsorption.json
{
  "tool": "digitize_figure.py",
  "tool_version": "2.1",
  "created_utc": "2026-11-09T18:21:31+00:00",
  "status": "unchecked",
  "paper_id": "HYC-0023",
  "figure": "Fig. 5c (main-5.png; merged end markers split by a 1-px white column)",
  "series_name": "Toutgas= 800 \u00b0C, 77 K, adsorption (filled squares)",
  "source_image": {
    "path": "/home/claude/work/runs/extract/B/HYC-0023/work/main-5_fig5_ads_split.png",
    "sha256": "27f0e39502fc4be9171a1ddc99f6cf6315bbf73d4297e8ede020b2eabf4e4f0e",
    "width_px": 1241,
    "height_px": 1654
  },
  "calibration": {
    "x": {
      "axis": "x",
      "reference_1": {
        "pixel": 238.5,
        "value": 0.0
      },
      "reference_2": {
        "pixel": 586.5,
        "value": 50.0
      },
      "scale": "linear",
      "label": "Pressure (bar)",
      "decades_spanned": 0.0
    },
    "y": {
      "axis": "y",
      "reference_1": {
        "pixel": 1404.5,
        "value": 0.0
      },
      "reference_2": {
        "pixel": 1108.0,
        "value": 6.0
      },
      "scale": "linear",
      "label": "Excess capacity (wt%)",
      "decades_spanned": 0.0
    },
    "verification_ticks": [
      {
        "axis": "x",
        "pixel": 378.0,
        "stated": 20.0,
        "predicted": 20.04310344827586,
        "relative_error": 0.0021551724137930605
      },
      {
        "axis": "y",
        "pixel": 1256.5,
        "stated": 3.0,
        "predicted": 2.9949409780775715,
        "relative_error": 0.0016863406408094879
      }
    ]
  },
  "isolation": {
    "color_hex": "#000000",
    "color_rgb": [
      0,
      0,
      0
    ],
    "tolerance": 80.0,
    "matched_pixels_in_image": 44287,
    "matched_pixels_in_region": 575,
    "region": [
      242,
      1180,
      600,
      1402
    ],
    "region_basis": "explicit (--roi)"
  },
  "extraction": {
    "bin_width_px": 1,
    "min_pixels_per_bin": 1,
    "max_cluster_gap_px": 11.86,
    "longest_multimodal_run": 0,
    "mode": "markers",
    "aggregation": "centroid of each connected marker after a 3-px opening",
    "marker_size_px": [
      32,
      2000
    ],
    "rejected_markers": [
      {
        "pixel_x": 330.0,
        "pixel_y": 1226.0,
        "pixels": 21,
        "reason": "too small"
      },
      {
        "pixel_x": 305.22222222222223,
        "pixel_y": 1230.7777777777778,
        "pixels": 27,
        "reason": "too small"
      }
    ],
    "n_points": 7,
    "multimodal_bins": [],
    "points_outside_axis_range": 0
  },
  "series": [
    {
      "x": 22.557471264367816,
      "y": 3.7639123102866776,
      "pixel_x": 395.5,
      "pixel_y": 1218.5,
      "pixel_count": 48,
      "outside_axis_range": false
    },
    {
      "x": 27.4345466155811,
      "y": 3.7852726250702666,
      "pixel_x": 429.44444444444446,
      "pixel_y": 1217.4444444444443,
      "pixel_count": 63,
      "outside_axis_range": false
    },
    {
      "x": 33.47701149425287,
      "y": 3.7639123102866776,
      "pixel_x": 471.5,
      "pixel_y": 1218.5,
      "pixel_count": 64,
      "outside_axis_range": false
    },
    {
      "x": 39.47158365261813,
      "y": 3.734682405845983,
      "pixel_x": 513.2222222222222,
      "pixel_y": 1219.9444444444443,
      "pixel_count": 54,
      "outside_axis_range": false
    },
    {
      "x": 42.82407407407407,
      "y": 3.762788083192803,
      "pixel_x": 536.5555555555555,
      "pixel_y": 1218.5555555555557,
      "pixel_count": 63,
      "outside_axis_range": false
    },
    {
      "x": 44.45181255526083,
      "y": 3.7491244000518864,
      "pixel_x": 547.8846153846154,
      "pixel_y": 1219.2307692307693,
      "pixel_count": 52,
      "outside_axis_range": false
    },
    {
      "x": 45.689655172413794,
      "y": 3.72572485448512,
      "pixel_x": 556.5,
      "pixel_y": 1220.3870967741937,
      "pixel_count": 62,
      "outside_axis_range": false
    }
  ],
  "checks": [],
  "row_hint": {
    "extraction_method": "figure_digitized",
    "source_location": "Fig. 5c (main-5.png; merged end markers split by a 1-px white column), digitized (Toutgas= 800 \u00b0C, 77 K, adsorption (filled squares))",
    "notes": "Digitized with digitize_figure.py v2.1; archive: fig5c_77K_adsorption.json",
    "reminder": "extraction_confidence is reduced for digitized values (\u00a73.4 step 5), and the \u00a73.4 step 6 check must pass before any row is written: digitize_figure.py check"
  }
}

File: references/v1_extraction/HYC-0026/B/digitizations/HYC-0026_fig5a_AC300_adsorption.json
{
  "tool": "digitize_figure.py",
  "tool_version": "2.1",
  "created_utc": "2026-11-09T18:19:51+00:00",
  "status": "unchecked",
  "paper_id": "HYC-0026",
  "figure": "Fig. 5a",
  "series_name": "AC300 adsorption (filled diamonds)",
  "source_image": {
    "path": "/home/claude/work/runs/extract/B/HYC-0026/work/fig5a_nolabels.png",
    "sha256": "f75a5e098cad4aef452c69d3b3530727948d14d4d87766023ea07979b009a3e3",
    "width_px": 1241,
    "height_px": 1654
  },
  "calibration": {
    "x": {
      "axis": "x",
      "reference_1": {
        "pixel": 145.0,
        "value": 0.0
      },
      "reference_2": {
        "pixel": 586.0,
        "value": 8.0
      },
      "scale": "linear",
      "label": "P (MPa)",
      "decades_spanned": 0.0
    },
    "y": {
      "axis": "y",
      "reference_1": {
        "pixel": 385.0,
        "value": 0.0
      },
      "reference_2": {
        "pixel": 145.0,
        "value": 7.0
      },
      "scale": "linear",
      "label": "H2 ads (wt.%)",
      "decades_spanned": 0.0
    },
    "verification_ticks": [
      {
        "axis": "x",
        "pixel": 366.0,
        "stated": 4.0,
        "predicted": 4.00907029478458,
        "relative_error": 0.0022675736961450532
      },
      {
        "axis": "y",
        "pixel": 248.0,
        "stated": 4.0,
        "predicted": 3.995833333333333,
        "relative_error": 0.0010416666666667185
      }
    ]
  },
  "isolation": {
    "color_hex": "#ff0000",
    "color_rgb": [
      255,
      0,
      0
    ],
    "tolerance": 40.0,
    "matched_pixels_in_image": 762,
    "matched_pixels_in_region": 547,
    "region": [
      140,
      140,
      592,
      392
    ],
    "region_basis": "explicit (--roi)"
  },
  "extraction": {
    "bin_width_px": 1,
    "min_pixels_per_bin": 1,
    "max_cluster_gap_px": 9.6,
    "longest_multimodal_run": 0,
    "mode": "markers",
    "aggregation": "centroid of each connected marker after a 2-px opening",
    "marker_size_px": [
      6,
      2000
    ],
    "rejected_markers": [],
    "n_points": 10,
    "multimodal_bins": [],
    "points_outside_axis_range": 1
  },
  "series": [
    {
      "x": -0.011861154718297694,
      "y": 0.010096153846154483,
      "pixel_x": 144.34615384615384,
      "pixel_y": 384.65384615384613,
      "pixel_count": 26,
      "outside_axis_range": true
    },
    {
      "x": 0.12619540569851134,
      "y": 3.0548913043478265,
      "pixel_x": 151.95652173913044,
      "pixel_y": 280.2608695652174,
      "pixel_count": 23,
      "outside_axis_range": false
    },
    {
      "x": 0.25900730662635413,
      "y": 3.72199074074074,
      "pixel_x": 159.27777777777777,
      "pixel_y": 257.3888888888889,
      "pixel_count": 18,
      "outside_axis_range": false
    },
    {
      "x": 0.3882086167800455,
      "y": 4.1154166666666665,
      "pixel_x": 166.4,
      "pixel_y": 243.9,
      "pixel_count": 20,
      "outside_axis_range": false
    },
    {
      "x": 0.6684109541252398,
      "y": 4.579166666666667,
      "pixel_x": 181.84615384615384,
      "pixel_y": 228.0,
      "pixel_count": 13,
      "outside_axis_range": false
    },
    {
      "x": 1.2698412698412698,
      "y": 5.191666666666666,
      "pixel_x": 215.0,
      "pixel_y": 207.0,
      "pixel_count": 25,
      "outside_axis_range": false
    },
    {
      "x": 2.5850340136054424,
      "y": 5.73125,
      "pixel_x": 287.5,
      "pixel_y": 188.5,
      "pixel_count": 24,
      "outside_axis_range": false
    },
    {
      "x": 3.8702250130821563,
      "y": 5.930929487179487,
      "pixel_x": 358.34615384615387,
      "pixel_y": 181.65384615384616,
      "pixel_count": 26,
      "outside_axis_range": false
    },
    {
      "x": 5.224489795918367,
      "y": 5.979166666666666,
      "pixel_x": 433.0,
      "pixel_y": 180.0,
      "pixel_count": 21,
      "outside_axis_range": false
    },
    {
      "x": 8.0,
      "y": 5.95,
      "pixel_x": 586.0,
      "pixel_y": 181.0,
      "pixel_count": 21,
      "outside_axis_range": false
    }
  ],
  "checks": [],
  "row_hint": {
    "extraction_method": "figure_digitized",
    "source_location": "Fig. 5a, digitized (AC300 adsorption (filled diamonds))",
    "notes": "Digitized with digitize_figure.py v2.1; archive: HYC-0026_fig5a_AC300_adsorption.json",
    "reminder": "extraction_confidence is reduced for digitized values (\u00a73.4 step 5), and the \u00a73.4 step 6 check must pass before any row is written: digitize_figure.py check"
  }
}

File: references/v1_extraction/HYC-0026/B/digitizations/HYC-0026_fig5a_AC301_adsorption.json
{
  "tool": "digitize_figure.py",
  "tool_version": "2.1",
  "created_utc": "2026-11-09T18:19:53+00:00",
  "status": "unchecked",
  "paper_id": "HYC-0026",
  "figure": "Fig. 5a",
  "series_name": "AC301 adsorption (filled triangles)",
  "source_image": {
    "path": "/home/claude/work/runs/extract/B/HYC-0026/work/fig5a_nolabels.png",
    "sha256": "f75a5e098cad4aef452c69d3b3530727948d14d4d87766023ea07979b009a3e3",
    "width_px": 1241,
    "height_px": 1654
  },
  "calibration": {
    "x": {
      "axis": "x",
      "reference_1": {
        "pixel": 145.0,
        "value": 0.0
      },
      "reference_2": {
        "pixel": 586.0,
        "value": 8.0
      },
      "scale": "linear",
      "label": "P (MPa)",
      "decades_spanned": 0.0
    },
    "y": {
      "axis": "y",
      "reference_1": {
        "pixel": 385.0,
        "value": 0.0
      },
      "reference_2": {
        "pixel": 145.0,
        "value": 7.0
      },
      "scale": "linear",
      "label": "H2 ads (wt.%)",
      "decades_spanned": 0.0
    },
    "verification_ticks": [
      {
        "axis": "x",
        "pixel": 366.0,
        "stated": 4.0,
        "predicted": 4.00907029478458,
        "relative_error": 0.0022675736961450532
      },
      {
        "axis": "y",
        "pixel": 248.0,
        "stated": 4.0,
        "predicted": 3.995833333333333,
        "relative_error": 0.0010416666666667185
      }
    ]
  },
  "isolation": {
    "color_hex": "#000080",
    "color_rgb": [
      0,
      0,
      128
    ],
    "tolerance": 40.0,
    "matched_pixels_in_image": 1386,
    "matched_pixels_in_region": 426,
    "region": [
      140,
      140,
      592,
      392
    ],
    "region_basis": "explicit (--roi)"
  },
  "extraction": {
    "bin_width_px": 1,
    "min_pixels_per_bin": 1,
    "max_cluster_gap_px": 9.6,
    "longest_multimodal_run": 0,
    "mode": "markers",
    "aggregation": "centroid of each connected marker after a 2-px opening",
    "marker_size_px": [
      6,
      2000
    ],
    "rejected_markers": [],
    "n_points": 10,
    "multimodal_bins": [],
    "points_outside_axis_range": 0
  },
  "series": [
    {
      "x": 0.11791383219954649,
      "y": 2.7951388888888884,
      "pixel_x": 151.5,
      "pixel_y": 289.1666666666667,
      "pixel_count": 24,
      "outside_axis_range": false
    },
    {
      "x": 0.24429327286470148,
      "y": 3.371666666666667,
      "pixel_x": 158.46666666666667,
      "pixel_y": 269.4,
      "pixel_count": 15,
      "outside_axis_range": false
    },
    {
      "x": 0.3692905733722061,
      "y": 3.6624999999999996,
      "pixel_x": 165.35714285714286,
      "pixel_y": 259.42857142857144,
      "pixel_count": 14,
      "outside_axis_range": false
    },
    {
      "x": 0.6405023547880693,
      "y": 4.060897435897435,
      "pixel_x": 180.30769230769232,
      "pixel_y": 245.76923076923077,
      "pixel_count": 13,
      "outside_axis_range": false
    },
    {
      "x": 1.2803437164339417,
      "y": 4.517763157894737,
      "pixel_x": 215.57894736842104,
      "pixel_y": 230.10526315789474,
      "pixel_count": 19,
      "outside_axis_range": false
    },
    {
      "x": 2.554958825635518,
      "y": 4.975219298245613,
      "pixel_x": 285.8421052631579,
      "pixel_y": 214.42105263157896,
      "pixel_count": 19,
      "outside_axis_range": false
    },
    {
      "x": 3.8505081044763583,
      "y": 5.16141975308642,
      "pixel_x": 357.25925925925924,
      "pixel_y": 208.03703703703704,
      "pixel_count": 27,
      "outside_axis_range": false
    },
    {
      "x": 5.1354359925788495,
      "y": 5.214204545454545,
      "pixel_x": 428.09090909090907,
      "pixel_y": 206.22727272727272,
      "pixel_count": 22,
      "outside_axis_range": false
    },
    {
      "x": 6.4170655916687664,
      "y": 5.190586419753086,
      "pixel_x": 498.74074074074076,
      "pixel_y": 207.03703703703704,
      "pixel_count": 27,
      "outside_axis_range": false
    },
    {
      "x": 7.682539682539683,
      "y": 5.186805555555556,
      "pixel_x": 568.5,
      "pixel_y": 207.16666666666666,
      "pixel_count": 24,
      "outside_axis_range": false
    }
  ],
  "checks": [],
  "row_hint": {
    "extraction_method": "figure_digitized",
    "source_location": "Fig. 5a, digitized (AC301 adsorption (filled triangles))",
    "notes": "Digitized with digitize_figure.py v2.1; archive: HYC-0026_fig5a_AC301_adsorption.json",
    "reminder": "extraction_confidence is reduced for digitized values (\u00a73.4 step 5), and the \u00a73.4 step 6 check must pass before any row is written: digitize_figure.py check"
  }
}

File: references/v1_extraction/HYC-0026/B/digitizations/HYC-0026_fig5a_AC302_adsorption.json
{
  "tool": "digitize_figure.py",
  "tool_version": "2.1",
  "created_utc": "2026-11-09T18:19:54+00:00",
  "status": "unchecked",
  "paper_id": "HYC-0026",
  "figure": "Fig. 5a",
  "series_name": "AC302 adsorption (filled squares)",
  "source_image": {
    "path": "/home/claude/work/runs/extract/B/HYC-0026/work/fig5a_nolabels.png",
    "sha256": "f75a5e098cad4aef452c69d3b3530727948d14d4d87766023ea07979b009a3e3",
    "width_px": 1241,
    "height_px": 1654
  },
  "calibration": {
    "x": {
      "axis": "x",
      "reference_1": {
        "pixel": 145.0,
        "value": 0.0
      },
      "reference_2": {
        "pixel": 586.0,
        "value": 8.0
      },
      "scale": "linear",
      "label": "P (MPa)",
      "decades_spanned": 0.0
    },
    "y": {
      "axis": "y",
      "reference_1": {
        "pixel": 385.0,
        "value": 0.0
      },
      "reference_2": {
        "pixel": 145.0,
        "value": 7.0
      },
      "scale": "linear",
      "label": "H2 ads (wt.%)",
      "decades_spanned": 0.0
    },
    "verification_ticks": [
      {
        "axis": "x",
        "pixel": 366.0,
        "stated": 4.0,
        "predicted": 4.00907029478458,
        "relative_error": 0.0022675736961450532
      },
      {
        "axis": "y",
        "pixel": 248.0,
        "stated": 4.0,
        "predicted": 3.995833333333333,
        "relative_error": 0.0010416666666667185
      }
    ]
  },
  "isolation": {
    "color_hex": "#339966",
    "color_rgb": [
      51,
      153,
      102
    ],
    "tolerance": 30.0,
    "matched_pixels_in_image": 414,
    "matched_pixels_in_region": 414,
    "region": [
      140,
      140,
      592,
      392
    ],
    "region_basis": "explicit (--roi)"
  },
  "extraction": {
    "bin_width_px": 1,
    "min_pixels_per_bin": 1,
    "max_cluster_gap_px": 9.6,
    "longest_multimodal_run": 0,
    "mode": "markers",
    "aggregation": "centroid of each connected marker after a 2-px opening",
    "marker_size_px": [
      6,
      2000
    ],
    "rejected_markers": [
      {
        "pixel_x": 146.5,
        "pixel_y": 381.5,
        "pixels": 4,
        "reason": "too small"
      }
    ],
    "n_points": 9,
    "multimodal_bins": [],
    "points_outside_axis_range": 1
  },
  "series": [
    {
      "x": -0.05668934240362812,
      "y": 0.09114583333333334,
      "pixel_x": 141.875,
      "pixel_y": 381.875,
      "pixel_count": 8,
      "outside_axis_range": true
    },
    {
      "x": 0.10884353741496598,
      "y": 2.4645833333333336,
      "pixel_x": 151.0,
      "pixel_y": 300.5,
      "pixel_count": 42,
      "outside_axis_range": false
    },
    {
      "x": 0.6349206349206349,
      "y": 3.6312500000000005,
      "pixel_x": 180.0,
      "pixel_y": 260.5,
      "pixel_count": 14,
      "outside_axis_range": false
    },
    {
      "x": 1.251700680272109,
      "y": 3.9812499999999997,
      "pixel_x": 214.0,
      "pixel_y": 248.5,
      "pixel_count": 30,
      "outside_axis_range": false
    },
    {
      "x": 2.5396825396825395,
      "y": 4.360416666666667,
      "pixel_x": 285.0,
      "pixel_y": 235.5,
      "pixel_count": 42,
      "outside_axis_range": false
    },
    {
      "x": 3.8276643990929706,
      "y": 4.5062500000000005,
      "pixel_x": 356.0,
      "pixel_y": 230.5,
      "pixel_count": 42,
      "outside_axis_range": false
    },
    {
      "x": 5.124716553287982,
      "y": 4.520833333333334,
      "pixel_x": 427.5,
      "pixel_y": 230.0,
      "pixel_count": 42,
      "outside_axis_range": false
    },
    {
      "x": 6.3854875283446715,
      "y": 4.520833333333334,
      "pixel_x": 497.0,
      "pixel_y": 230.0,
      "pixel_count": 49,
      "outside_axis_range": false
    },
    {
      "x": 7.700680272108843,
      "y": 4.520833333333334,
      "pixel_x": 569.5,
      "pixel_y": 230.0,
      "pixel_count": 42,
      "outside_axis_range": false
    }
  ],
  "checks": [],
  "row_hint": {
    "extraction_method": "figure_digitized",
    "source_location": "Fig. 5a, digitized (AC302 adsorption (filled squares))",
    "notes": "Digitized with digitize_figure.py v2.1; archive: HYC-0026_fig5a_AC302_adsorption.json",
    "reminder": "extraction_confidence is reduced for digitized values (\u00a73.4 step 5), and the \u00a73.4 step 6 check must pass before any row is written: digitize_figure.py check"
  }
}

File: references/v1_extraction/HYC-0061/B/digitizations/fig11_final_adsorption_AC.json
{
  "tool": "digitize_figure.py",
  "tool_version": "2.1",
  "created_utc": "2026-11-09T18:52:13+00:00",
  "status": "passed",
  "paper_id": "HYC-0061",
  "figure": "Fig._11",
  "series_name": "final adsorption (AC 0.375 g, 77 K)",
  "source_image": {
    "path": "/home/claude/work/runs/extract/B/HYC-0061/work/main-6_fig11_legendmasked.png",
    "sha256": "a7f189ddda9214ffee2876dd74ef2b78de3d26af6f5370cae95288a5f89f5909",
    "width_px": 1241,
    "height_px": 1654
  },
  "calibration": {
    "x": {
      "axis": "x",
      "reference_1": {
        "pixel": 739.0,
        "value": 0.0
      },
      "reference_2": {
        "pixel": 1125.0,
        "value": 8.0
      },
      "scale": "linear",
      "label": "Hydrogen_pressure_MPa",
      "decades_spanned": 0.0
    },
    "y": {
      "axis": "y",
      "reference_1": {
        "pixel": 449.0,
        "value": 0.0
      },
      "reference_2": {
        "pixel": 153.5,
        "value": 4.5
      },
      "scale": "linear",
      "label": "Hydrogen_adsorption_wt_pct",
      "decades_spanned": 0.0
    },
    "verification_ticks": [
      {
        "axis": "x",
        "pixel": 932.0,
        "stated": 4.0,
        "predicted": 4.0,
        "relative_error": 0.0
      },
      {
        "axis": "y",
        "pixel": 317.5,
        "stated": 2.0,
        "predicted": 2.00253807106599,
        "relative_error": 0.0012690355329949554
      }
    ]
  },
  "isolation": {
    "color_hex": "#00ff00",
    "color_rgb": [
      0,
      255,
      0
    ],
    "tolerance": 40.0,
    "matched_pixels_in_image": 2868,
    "matched_pixels_in_region": 518,
    "region": [
      716,
      155,
      1124,
      454
    ],
    "region_basis": "explicit (--roi)"
  },
  "extraction": {
    "bin_width_px": 1,
    "min_pixels_per_bin": 1,
    "max_cluster_gap_px": 11.82,
    "longest_multimodal_run": 0,
    "mode": "markers",
    "aggregation": "centroid of each connected marker after a 3-px opening",
    "marker_size_px": [
      6,
      2000
    ],
    "rejected_markers": [],
    "n_points": 14,
    "multimodal_bins": [],
    "points_outside_axis_range": 0
  },
  "series": [
    {
      "x": 0.010362694300518135,
      "y": 1.2868020304568528,
      "pixel_x": 739.5,
      "pixel_y": 364.5,
      "pixel_count": 16,
      "outside_axis_range": false
    },
    {
      "x": 0.18464437117286794,
      "y": 2.737655745269958,
      "pixel_x": 747.9090909090909,
      "pixel_y": 269.22727272727275,
      "pixel_count": 22,
      "outside_axis_range": false
    },
    {
      "x": 0.4882901554404134,
      "y": 3.3149238578680205,
      "pixel_x": 762.56,
      "pixel_y": 231.32,
      "pixel_count": 25,
      "outside_axis_range": false
    },
    {
      "x": 0.8704663212435233,
      "y": 3.612065599375244,
      "pixel_x": 781.0,
      "pixel_y": 211.80769230769232,
      "pixel_count": 26,
      "outside_axis_range": false
    },
    {
      "x": 1.231088082901554,
      "y": 3.76751269035533,
      "pixel_x": 798.4,
      "pixel_y": 201.6,
      "pixel_count": 15,
      "outside_axis_range": false
    },
    {
      "x": 1.7183231276495519,
      "y": 3.87978772496539,
      "pixel_x": 821.9090909090909,
      "pixel_y": 194.22727272727272,
      "pixel_count": 22,
      "outside_axis_range": false
    },
    {
      "x": 2.3645784267545933,
      "y": 3.925473004153207,
      "pixel_x": 853.0909090909091,
      "pixel_y": 191.22727272727272,
      "pixel_count": 22,
      "outside_axis_range": false
    },
    {
      "x": 2.8374941121055106,
      "y": 3.955929856945085,
      "pixel_x": 875.9090909090909,
      "pixel_y": 189.22727272727272,
      "pixel_count": 22,
      "outside_axis_range": false
    },
    {
      "x": 3.378238341968912,
      "y": 3.9415140145663212,
      "pixel_x": 902.0,
      "pixel_y": 190.17391304347825,
      "pixel_count": 23,
      "outside_axis_range": false
    },
    {
      "x": 3.9585492227979273,
      "y": 3.8958287353785037,
      "pixel_x": 930.0,
      "pixel_y": 193.17391304347825,
      "pixel_count": 23,
      "outside_axis_range": false
    },
    {
      "x": 4.601036269430052,
      "y": 3.855720421710269,
      "pixel_x": 961.0,
      "pixel_y": 195.80769230769232,
      "pixel_count": 26,
      "outside_axis_range": false
    },
    {
      "x": 5.3264248704663215,
      "y": 3.772298767222625,
      "pixel_x": 996.0,
      "pixel_y": 201.28571428571428,
      "pixel_count": 21,
      "outside_axis_range": false
    },
    {
      "x": 6.3121243523316055,
      "y": 3.6499492385786803,
      "pixel_x": 1043.56,
      "pixel_y": 209.32,
      "pixel_count": 25,
      "outside_axis_range": false
    },
    {
      "x": 7.317946302402259,
      "y": 3.514305491462852,
      "pixel_x": 1092.090909090909,
      "pixel_y": 218.22727272727272,
      "pixel_count": 22,
      "outside_axis_range": false
    }
  ],
  "checks": [
    {
      "at": 2.8375,
      "expected": 4.0,
      "got": 3.95592969997816,
      "difference": -0.04407030002183987,
      "percent": 1.1017575005459967,
      "tolerance_pct": 5.0,
      "tolerance_abs": null,
      "passed": true,
      "checked_utc": "2026-11-09T18:52:22+00:00"
    }
  ],
  "row_hint": {
    "extraction_method": "figure_digitized",
    "source_location": "Fig._11, digitized (final adsorption (AC 0.375 g, 77 K))",
    "reminder": "extraction_confidence is reduced for digitized values (\u00a73.4 step 5), and the \u00a73.4 step 6 check must pass before any row is written: digitize_figure.py check",
    "notes": "Digitized with digitize_figure.py v2.1; \u00a73.4 step 6 check passed at 2.8375."
  }
}

File: references/v1_extraction/HYC-0061/B/digitizations/fig11_original_adsorption_AC.json
{
  "tool": "digitize_figure.py",
  "tool_version": "2.1",
  "created_utc": "2026-11-09T18:52:11+00:00",
  "status": "unchecked",
  "paper_id": "HYC-0061",
  "figure": "Fig._11",
  "series_name": "original adsorption (AC 0.375 g, 77 K)",
  "source_image": {
    "path": "/home/claude/work/runs/extract/B/HYC-0061/work/main-6_fig11_legendmasked.png",
    "sha256": "a7f189ddda9214ffee2876dd74ef2b78de3d26af6f5370cae95288a5f89f5909",
    "width_px": 1241,
    "height_px": 1654
  },
  "calibration": {
    "x": {
      "axis": "x",
      "reference_1": {
        "pixel": 739.0,
        "value": 0.0
      },
      "reference_2": {
        "pixel": 1125.0,
        "value": 8.0
      },
      "scale": "linear",
      "label": "Hydrogen_pressure_MPa",
      "decades_spanned": 0.0
    },
    "y": {
      "axis": "y",
      "reference_1": {
        "pixel": 449.0,
        "value": 0.0
      },
      "reference_2": {
        "pixel": 153.5,
        "value": 4.5
      },
      "scale": "linear",
      "label": "Hydrogen_adsorption_wt_pct",
      "decades_spanned": 0.0
    },
    "verification_ticks": [
      {
        "axis": "x",
        "pixel": 932.0,
        "stated": 4.0,
        "predicted": 4.0,
        "relative_error": 0.0
      },
      {
        "axis": "y",
        "pixel": 317.5,
        "stated": 2.0,
        "predicted": 2.00253807106599,
        "relative_error": 0.0012690355329949554
      }
    ]
  },
  "isolation": {
    "color_hex": "#ff0000",
    "color_rgb": [
      255,
      0,
      0
    ],
    "tolerance": 40.0,
    "matched_pixels_in_image": 2724,
    "matched_pixels_in_region": 411,
    "region": [
      716,
      155,
      1124,
      454
    ],
    "region_basis": "explicit (--roi)"
  },
  "extraction": {
    "bin_width_px": 1,
    "min_pixels_per_bin": 1,
    "max_cluster_gap_px": 11.82,
    "longest_multimodal_run": 0,
    "mode": "markers",
    "aggregation": "centroid of each connected marker after a 3-px opening",
    "marker_size_px": [
      6,
      2000
    ],
    "rejected_markers": [],
    "n_points": 9,
    "multimodal_bins": [],
    "points_outside_axis_range": 0
  },
  "series": [
    {
      "x": 1.7202072538860103,
      "y": 3.9746192893401013,
      "pixel_x": 822.0,
      "pixel_y": 188.0,
      "pixel_count": 15,
      "outside_axis_range": false
    },
    {
      "x": 2.3687113488216607,
      "y": 4.039954150974291,
      "pixel_x": 853.2903225806451,
      "pixel_y": 183.70967741935485,
      "pixel_count": 31,
      "outside_axis_range": false
    },
    {
      "x": 2.832716506291636,
      "y": 4.096446700507614,
      "pixel_x": 875.6785714285714,
      "pixel_y": 180.0,
      "pixel_count": 28,
      "outside_axis_range": false
    },
    {
      "x": 3.378238341968912,
      "y": 4.122008701957941,
      "pixel_x": 902.0,
      "pixel_y": 178.32142857142858,
      "pixel_count": 28,
      "outside_axis_range": false
    },
    {
      "x": 3.9585492227979273,
      "y": 4.116569978245105,
      "pixel_x": 930.0,
      "pixel_y": 178.67857142857142,
      "pixel_count": 28,
      "outside_axis_range": false
    },
    {
      "x": 4.601036269430052,
      "y": 4.131798404641044,
      "pixel_x": 961.0,
      "pixel_y": 177.67857142857142,
      "pixel_count": 28,
      "outside_axis_range": false
    },
    {
      "x": 5.3264248704663215,
      "y": 4.106780275562001,
      "pixel_x": 996.0,
      "pixel_y": 179.32142857142858,
      "pixel_count": 28,
      "outside_axis_range": false
    },
    {
      "x": 6.315226475012536,
      "y": 4.100867856558048,
      "pixel_x": 1043.7096774193549,
      "pixel_y": 179.70967741935485,
      "pixel_count": 31,
      "outside_axis_range": false
    },
    {
      "x": 7.322723908216139,
      "y": 4.081218274111675,
      "pixel_x": 1092.3214285714287,
      "pixel_y": 181.0,
      "pixel_count": 28,
      "outside_axis_range": false
    }
  ],
  "checks": [],
  "row_hint": {
    "extraction_method": "figure_digitized",
    "source_location": "Fig._11, digitized (original adsorption (AC 0.375 g, 77 K))",
    "notes": "Digitized with digitize_figure.py v2.1; archive: fig11_original_adsorption_AC.json",
    "reminder": "extraction_confidence is reduced for digitized values (\u00a73.4 step 5), and the \u00a73.4 step 6 check must pass before any row is written: digitize_figure.py check"
  }
}

File: references/v1_extraction/HYC-0061/B/digitizations/fig9_final_adsorption_of_AC.json
{
  "tool": "digitize_figure.py",
  "tool_version": "2.1",
  "created_utc": "2026-11-09T18:50:48+00:00",
  "status": "passed",
  "paper_id": "HYC-0061",
  "figure": "Fig._9",
  "series_name": "final adsorption of AC",
  "source_image": {
    "path": "/home/claude/work/runs/extract/B/HYC-0061/work/main-6_fig9_legendmasked.png",
    "sha256": "5170eaf71b73c82487d3f7ab3d745bdc8f3fafd580e6be11fa4908c693bfecd8",
    "width_px": 1241,
    "height_px": 1654
  },
  "calibration": {
    "x": {
      "axis": "x",
      "reference_1": {
        "pixel": 176.5,
        "value": 0.0
      },
      "reference_2": {
        "pixel": 589.0,
        "value": 8.0
      },
      "scale": "linear",
      "label": "Hydrogen_pressure_MPa",
      "decades_spanned": 0.0
    },
    "y": {
      "axis": "y",
      "reference_1": {
        "pixel": 968.0,
        "value": 0.0
      },
      "reference_2": {
        "pixel": 664.0,
        "value": 0.7
      },
      "scale": "linear",
      "label": "Hydrogen_adsorption_wt_pct",
      "decades_spanned": 0.0
    },
    "verification_ticks": [
      {
        "axis": "x",
        "pixel": 383.0,
        "stated": 4.0,
        "predicted": 4.004848484848485,
        "relative_error": 0.00121212121212122
      },
      {
        "axis": "y",
        "pixel": 837.5,
        "stated": 0.3,
        "predicted": 0.30049342105263155,
        "relative_error": 0.0016447368421051989
      }
    ]
  },
  "isolation": {
    "color_hex": "#ff0000",
    "color_rgb": [
      255,
      0,
      0
    ],
    "tolerance": 40.0,
    "matched_pixels_in_image": 2717,
    "matched_pixels_in_region": 580,
    "region": [
      178,
      665,
      588,
      967
    ],
    "region_basis": "explicit (--roi)"
  },
  "extraction": {
    "bin_width_px": 1,
    "min_pixels_per_bin": 1,
    "max_cluster_gap_px": 12.16,
    "longest_multimodal_run": 0,
    "mode": "markers",
    "aggregation": "centroid of each connected marker after a 3-px opening",
    "marker_size_px": [
      6,
      2000
    ],
    "rejected_markers": [],
    "n_points": 10,
    "multimodal_bins": [],
    "points_outside_axis_range": 0
  },
  "series": [
    {
      "x": 0.3379573512906846,
      "y": 0.03317495126705649,
      "pixel_x": 193.92592592592592,
      "pixel_y": 953.5925925925926,
      "pixel_count": 27,
      "outside_axis_range": false
    },
    {
      "x": 0.7210389610389608,
      "y": 0.06677631578947368,
      "pixel_x": 213.67857142857142,
      "pixel_y": 939.0,
      "pixel_count": 28,
      "outside_axis_range": false
    },
    {
      "x": 1.3804329004329001,
      "y": 0.13585526315789473,
      "pixel_x": 247.67857142857142,
      "pixel_y": 909.0,
      "pixel_count": 28,
      "outside_axis_range": false
    },
    {
      "x": 2.242770562770563,
      "y": 0.20608552631578944,
      "pixel_x": 292.14285714285717,
      "pixel_y": 878.5,
      "pixel_count": 28,
      "outside_axis_range": false
    },
    {
      "x": 3.1903030303030304,
      "y": 0.27557565789473687,
      "pixel_x": 341.0,
      "pixel_y": 848.3214285714286,
      "pixel_count": 28,
      "outside_axis_range": false
    },
    {
      "x": 4.215411255411255,
      "y": 0.33733552631578945,
      "pixel_x": 393.85714285714283,
      "pixel_y": 821.5,
      "pixel_count": 28,
      "outside_axis_range": false
    },
    {
      "x": 5.246060606060606,
      "y": 0.3814967105263158,
      "pixel_x": 447.0,
      "pixel_y": 802.3214285714286,
      "pixel_count": 28,
      "outside_axis_range": false
    },
    {
      "x": 6.215757575757576,
      "y": 0.4236842105263158,
      "pixel_x": 497.0,
      "pixel_y": 784.0,
      "pixel_count": 25,
      "outside_axis_range": false
    },
    {
      "x": 7.218008658008658,
      "y": 0.46282894736842106,
      "pixel_x": 548.6785714285714,
      "pixel_y": 767.0,
      "pixel_count": 28,
      "outside_axis_range": false
    },
    {
      "x": 7.612121212121212,
      "y": 0.4743421052631579,
      "pixel_x": 569.0,
      "pixel_y": 762.0,
      "pixel_count": 25,
      "outside_axis_range": false
    }
  ],
  "checks": [
    {
      "at": 7.5,
      "expected": 0.47,
      "got": 0.4710667231292202,
      "difference": 0.0010667231292202373,
      "percent": 0.22696236791919944,
      "tolerance_pct": 5.0,
      "tolerance_abs": null,
      "passed": true,
      "checked_utc": "2026-11-09T18:50:54+00:00"
    }
  ],
  "row_hint": {
    "extraction_method": "figure_digitized",
    "source_location": "Fig._9, digitized (final adsorption of AC)",
    "reminder": "extraction_confidence is reduced for digitized values (\u00a73.4 step 5), and the \u00a73.4 step 6 check must pass before any row is written: digitize_figure.py check",
    "notes": "Digitized with digitize_figure.py v2.1; \u00a73.4 step 6 check passed at 7.5."
  }
}
